Repository: CellMechLab/NanoPrepare

# NanoPrepare 
Simple graphical user interface (GUI) to screen and pack nanoindentation curves for further analysis.

## Introduction 
This GUI  is designed to open nanoindentation data (force-displacement curves), screen them (eliminating bad curves) and packing them together in a bundle file to be used for further analysis. This packaged file can be opened and processed using the softmech project https://github.com/CellMechLab/softmech.

## Documentation 
A step-by-step guide and video tutorials on how to use the previous software version is avilable in our recent paper:

- Ciccone, G., Azevedo Gonzalez Oliva, M., Antonovaite, N., Lüchtefeld, I., Salmeron-Sanchez, M.

File: testdata/10 wv pc PEGFN S-1 X-1 Y-4 I-1.txt (part 1 of 10)
Date	28/02/2020	Time	17:01	Status	OK
10 wv pc PEGFN
Scan (#)	1	X (#)	1	Y (#)	4	Indentation (#)	1
X-position (um)	120.001
Y-position (um)	80.661
Z-position (um)	77.180
Z surface (um)	77.180
Piezo position (nm) (Measured)	2.0

k (N/m)	0.032

Tip radius (um)	8.000
Calibration factor	2.054
Wavelength (nm)	1530.0
Auto find surface	ON
dX before scan (um)	0.000

Piezo position setpoint at start (nm)	-2.0

Piezo Indentation Sweep Settings (Relative to piezo position setpoint at start):
D[Z1] (nm)	0.000	t[1] (s)	0.500
D[Z2] (nm)	10000.000	t[2] (s)	2.000
D[Z3] (nm)	10000.000	t[3] (s)	1.000
D[Z4] (nm)	0.000	t[4] (s)	2.000
D[Z5] (nm)	0.000	t[5] (s)	0.500

P[max] (uN)	0.068
D[max] (nm)	0.000
D[final] (nm)	0.000
D[max-final] (nm)	0.000
Slope (N/m)	0.000
E[eff] (Pa)	24962.957
E[v=0.50] (Pa)	18722.218

Time (s)	Load (uN)	Indentation (nm)	Cantilever (nm)	Piezo (nm)	Auxiliary
0.000000	0.000028	0.000000	0.879235	-166.666274	-0.003453
0.001000	0.000213	0.000000	6.664321	-157.911188	-0.003554
0.002000	0.000550	0.000000	17.188988	-143.109431	-0.003393
0.003000	0.000886	0.000000	27.700180	-124.834910	-0.003815
0.004000	0.001070	0.000000	33.441911	-105.080771	-0.003774
0.005000	0.001073	0.000000	33.520304	-85.323765	-0.003654
0.006000	0.000999	0.000000	31.217348	-66.652711	-0.003493
0.007000	0.001002	0.000000	31.296878	-49.706740	-0.003734
0.008000	0.001157	0.000000	36.170420	-34.910996	-0.003634
0.009000	0.001417	0.000000	44.290388	-22.427485	-0.003473
0.010000	0.001641	0.000000	51.267541	-12.269417	-0.003473
0.011000	0.001711	0.000000	53.463751	-4.255345	-0.003554
0.012000	0.001625	0.000000	50.782001	1.829453	-0.003533
0.013000	0.001482	0.000000	46.325408	6.231881	-0.003594
0.014000	0.001411	0.000000	44.085379	9.210993	-0.003413
0.015000	0.001464	0.000000	45.754838	11.009422	-0.003513
0.016000	0.001573	0.000000	49.169457	11.860109	-0.003654
0.017000	0.001609	0.000000	50.278290	12.023611	-0.003594
0.018000	0.001499	0.000000	46.828154	11.645397	-0.003533
0.019000	0.001296	0.000000	40.495857	10.937217	-0.003513
0.020000	0.001142	0.000000	35.687729	10.030924	-0.003554
0.021000	0.001156	0.000000	36.116280	8.999569	-0.003654
0.022000	0.001317	0.000000	41.157640	7.980897	-0.003554
0.023000	0.001472	0.000000	45.986130	7.045293	-0.003574
0.024000	0.001470	0.000000	45.940568	6.225307	-0.003533
0.025000	0.001297	0.000000	40.536426	5.490812	-0.003614
0.026000	0.001089	0.000000	34.030708	4.845747	-0.003513
0.027000	0.001026	0.000000	32.067528	4.305252	-0.003574
0.028000	0.001186	0.000000	37.047976	3.860650	-0.003513
0.029000	0.001471	0.000000	45.967721	3.488570	-0.003594
0.030000	0.001695	0.000000	52.964844	3.204690	-0.003453
0.031000	0.001729	0.000000	54.039928	3.038303	-0.003634
0.032000	0.001595	0.000000	49.836400	2.953903	-0.003694
0.033000	0.001431	0.000000	44.719917	2.939162	-0.003554
0.034000	0.001381	0.000000	43.166679	2.985757	-0.003694
0.035000	0.001481	0.000000	46.274151	3.017952	-0.003473
0.036000	0.001625	0.000000	50.794271	3.071375	-0.003614
0.037000	0.001665	0.000000	52.043350	3.184992	-0.003614
0.038000	0.001525	0.000000	47.645766	3.331716	-0.003513
0.039000	0.001261	0.000000	39.420720	3.406644	-0.003654
0.040000	0.001032	0.000000	32.234621	3.373326	-0.003594
0.041000	0.000978	0.000000	30.571676	3.285795	-0.003513
0.042000	0.001110	0.000000	34.699399	3.190914	-0.003533
0.043000	0.001290	0.000000	40.326014	3.102721	-0.003513
0.044000	0.001353	0.000000	42.278782	2.975867	-0.003513
0.045000	0.001248	0.000000	39.003607	2.823908	-0.003674
0.046000	0.001083	0.000000	33.831727	2.681244	-0.003774
0.047000	0.001020	0.000000	31.886061	2.566630	-0.003554
0.048000	0.001141	0.000000	35.644464	2.455215	-0.003554
0.049000	0.001372	0.000000	42.877517	2.418958	-0.003574
0.050000	0.001559	0.000000	48.703841	2.484573	-0.003614
0.051000	0.001584	0.000000	49.495211	2.634643	-0.003654
0.052000	0.001462	0.000000	45.690198	2.769144	-0.003413
0.053000	0.001318	0.000000	41.187985	2.829873	-0.003513
0.054000	0.001281	0.000000	40.017615	2.881772	-0.003594
0.055000	0.001379	0.000000	43.084817	2.893687	-0.003554
0.056000	0.001518	0.000000	47.441434	2.872483	-0.003473
0.057000	0.001565	0.000000	48.903019	2.874326	-0.003513
0.058000	0.001460	0.000000	45.629129	2.834944	-0.003373
0.059000	0.001276	0.000000	39.860759	2.780011	-0.003614
0.060000	0.001154	0.000000	36.057962	2.730854	-0.003473
0.061000	0.001188	0.000000	37.127460	2.695837	-0.003554
0.062000	0.001335	0.000000	41.708684	2.659866	-0.003634
0.063000	0.001448	0.000000	45.260537	2.642068	-0.003694
0.064000	0.001399	0.000000	43.711580	2.648835	-0.003533
0.065000	0.001186	0.000000	37.074285	2.642551	-0.003554
0.066000	0.000957	0.000000	29.915172	2.653478	-0.003533
0.067000	0.000893	0.000000	27.918877	2.715580	-0.003493
0.068000	0.001057	0.000000	33.016070	2.825398	-0.003634
0.069000	0.001336	0.000000	41.737797	2.944022	-0.003614
0.070000	0.001546	0.000000	48.307795	3.047601	-0.003674
0.071000	0.001572	0.000000	49.119812	3.101008	-0.003634
0.072000	0.001448	0.000000	45.249684	3.167805	-0.003533
0.073000	0.001318	0.000000	41.184974	3.239950	-0.003493
0.074000	0.001314	0.000000	41.076719	3.251768	-0.003513
0.075000	0.001448	0.000000	45.262171	3.260619	-0.003413
0.076000	0.001601	0.000000	50.033901	3.339342	-0.003393
0.077000	0.001632	0.000000	51.001878	3.388273	-0.003272
0.078000	0.001497	0.000000	46.769258	3.411815	-0.003513
0.079000	0.001273	0.000000	39.773839	3.433022	-0.003353
0.080000	0.001101	0.000000	34.419814	3.331378	-0.003654
0.081000	0.001089	0.000000	34.029389	3.113782	-0.003453
0.082000	0.001225	0.000000	38.272884	2.861860	-0.003292
0.083000	0.001388	0.000000	43.383679	2.673659	-0.003634
0.084000	0.001444	0.000000	45.111508	2.581859	-0.003614
0.085000	0.001347	0.000000	42.106697	2.558237	-0.003594
0.086000	0.001184	0.000000	36.992148	2.606609	-0.003453
0.087000	0.001089	0.000000	34.036578	2.610574	-0.003554
0.088000	0.001140	0.000000	35.623669	2.592133	-0.003594
0.089000	0.001292	0.000000	40.366085	2.552884	-0.003373
0.090000	0.001428	0.000000	44.614916	2.481646	-0.003433
0.091000	0.001455	0.000000	45.477118	2.396840	-0.003252
0.092000	0.001375	0.000000	42.964693	2.374383	-0.003513
0.093000	0.001282	0.000000	40.068612	2.397543	-0.003614
0.094000	0.001283	0.000000	40.100797	2.349357	-0.003574
0.095000	0.001402	0.000000	43.818455	2.313364	-0.003453
0.096000	0.001557	0.000000	48.663455	2.310599	-0.003473
0.097000	0.001627	0.000000	50.846899	2.414610	-0.003554
0.098000	0.001550	0.000000	48.434390	2.487445	-0.003734
0.099000	0.001382	0.000000	43.186905	2.552337	-0.003413
0.100000	0.001243	0.000000	38.844136	2.540705	-0.003554
0.101000	0.001218	0.000000	38.050591	2.452604	-0.003493
0.102000	0.001288	0.000000	40.245935	2.362897	-0.003473
0.103000	0.001363	0.000000	42.586883	2.334998	-0.003554
0.104000	0.001340	0.000000	41.882726	2.375021	-0.003554
0.105000	0.001192	0.000000	37.256864	2.400804	-0.003533
0.106000	0.001019	0.000000	31.835313	2.361614	-0.003574
0.107000	0.000974	0.000000	30.431966	2.333087	-0.003734
0.108000	0.001112	0.000000	34.755764	2.422697	-0.003734
0.109000	0.001332	0.000000	41.610406	2.622420	-0.003654
0.110000	0.001479	0.000000	46.211761	2.793250	-0.003513
0.111000	0.001492	0.000000	46.639911	2.841177	-0.003614
0.112000	0.001431	0.000000	44.707047	2.837146	-0.003694
0.113000	0.001384	0.000000	43.255961	2.795059	-0.003453
0.114000	0.001408	0.000000	44.013208	2.717496	-0.003554
0.115000	0.001498	0.000000	46.825194	2.706356	-0.003634
0.116000	0.001588	0.000000	49.638759	2.716473	-0.003473
0.117000	0.001607	0.000000	50.213507	2.753693	-0.003614
0.118000	0.001526	0.000000	47.683696	2.803382	-0.003473
0.119000	0.001374	0.000000	42.927807	2.705651	-0.003433
0.120000	0.001225	0.000000	38.285041	2.585815	-0.003473
0.121000	0.001164	0.000000	36.387387	2.517339	-0.003634
0.122000	0.001215	0.000000	37.965399	2.499942	-0.003533
0.123000	0.001318	0.000000	41.195909	2.542322	-0.003614
0.124000	0.001373	0.000000	42.920323	2.633680	-0.003533
0.125000	0.001310	0.000000	40.951853	2.660850	-0.003594
0.126000	0.001153	0.000000	36.019518	2.623278	-0.003453
0.127000	0.001008	0.000000	31.506215	2.577142	-0.003654
0.128000	0.000983	0.000000	30.728119	2.536912	-0.003453
0.129000	0.001094	0.000000	34.194680	2.615273	-0.003493
0.130000	0.001261	0.000000	39.404426	2.701589	-0.003634
0.131000	0.001373	0.000000	42.913664	2.679570	-0.003353
0.132000	0.001376	0.000000	42.993666	2.622340	-0.003513
0.133000	0.001314	0.000000	41.063352	2.600082	-0.003734
0.134000	0.001301	0.000000	40.648801	2.693987	-0.003533
0.135000	0.001418	0.000000	44.312230	2.885566	-0.003473
0.136000	0.001624	0.000000	50.753198	3.158117	-0.003373
0.137000	0.001774	0.000000	55.427373	3.501083	-0.003574
0.138000	0.001744	0.000000	54.489796	3.831905	-0.003734
0.139000	0.001549	0.000000	48.394350	4.204406	-0.003493
0.140000	0.001334	0.000000	41.679450	4.515372	-0.003614
0.141000	0.001251	0.000000	39.078329	4.753927	-0.003453
0.142000	0.001320	0.000000	41.260756	4.885553	-0.003614
0.143000	0.001425	0.000000	44.535278	4.970432	-0.003493
0.144000	0.001413	0.000000	44.141954	5.068006	-0.003554
0.145000	0.001233	0.000000	38.525135	5.134749	-0.003554
0.146000	0.001002	0.000000	31.310609	5.206275	-0.003513
0.147000	0.000906	0.000000	28.323008	5.377839	-0.003554
0.148000	0.001040	0.000000	32.487591	5.616768	-0.003795
0.149000	0.001320	0.000000	41.258430	5.868625	-0.003373
0.150000	0.001559	0.000000	48.711042	5.996595	-0.003513
0.151000	0.001608	0.000000	50.237219	6.015044	-0.003674
0.152000	0.001469	0.000000	45.895801	5.967624	-0.003654
0.153000	0.001283	0.000000	40.102744	5.854754	-0.003614
0.154000	0.001217	0.000000	38.021322	5.703021	-0.003493
0.155000	0.001331	0.000000	41.582333	5.535263	-0.003533
0.156000	0.001534	0.000000	47.940865	5.446429	-0.003554
0.157000	0.001646	0.000000	51.428685	5.461421	-0.003473
0.158000	0.001544	0.000000	48.263400	5.530546	-0.003433
0.159000	0.001286	0.000000	40.197373	5.586620	-0.003473
0.160000	0.001064	0.000000	33.257461	5.553616	-0.003574
0.161000	0.001039	0.000000	32.481746	5.473942	-0.003594
0.162000	0.001201	0.000000	37.535324	5.361304	-0.003513
0.163000	0.001394	0.000000	43.568886	5.226351	-0.003513
0.164000	0.001452	0.000000	45.376233	5.208428	-0.003554
0.165000	0.001323	0.000000	41.330011	5.338509	-0.003413
0.166000	0.001108	0.000000	34.631193	5.430879	-0.003634
0.167000	0.000974	0.000000	30.450915	5.488924	-0.003353
0.168000	0.001010	0.000000	31.556109	5.551703	-0.003594
0.169000	0.001161	0.000000	36.290335	5.617176	-0.003473
0.170000	0.001291	0.000000	40.349164	5.580464	-0.003674
0.171000	0.001295	0.000000	40.478812	5.524641	-0.003533
0.172000	0.001193	0.000000	37.295715	5.513381	-0.003634
0.173000	0.001102	0.000000	34.423533	5.531995	-0.003734
0.174000	0.001124	0.000000	35.113642	5.556005	-0.003433
0.175000	0.001269	0.000000	39.670997	5.514565	-0.003714
0.176000	0.001438	0.000000	44.946167	5.455354	-0.003634
0.177000	0.001498	0.000000	46.806852	5.459934	-0.003674
0.178000	0.001399	0.000000	43.722127	5.432444	-0.003453
0.179000	0.001223	0.000000	38.230571	5.351162	-0.003734
0.180000	0.001110	0.000000	34.692209	5.319054	-0.003554
0.181000	0.001136	0.000000	35.504590	5.361852	-0.003413
0.182000	0.001251	0.000000	39.095314	5.421318	-0.003634
0.183000	0.001332	0.000000	41.617546	5.453501	-0.003614
0.184000	0.001288	0.000000	40.234761	5.444529	-0.003634
0.185000	0.001131	0.000000	35.338693	5.359658	-0.003413
0.186000	0.000977	0.000000	30.518200	5.281242	-0.003433
0.187000	0.000951	0.000000	29.723145	5.336897	-0.003714
0.188000	0.001092	0.000000	34.112399	5.484455	-0.003513
0.189000	0.001315	0.000000	41.080637	5.648923	-0.003473
0.190000	0.001484	0.000000	46.386474	5.762816	-0.003493
0.191000	0.001516	0.000000	47.388028	5.762724	-0.003634
0.192000	0.001440	0.000000	45.002512	5.724426	-0.003533
0.193000	0.001361	0.000000	42.540600	5.688904	-0.003413
0.194000	0.001369	0.000000	42.791031	5.638149	-0.003453
0.195000	0.001480	0.000000	46.261157	5.582041	-0.003594
0.196000	0.001622	0.000000	50.692672	5.503697	-0.003473
0.197000	0.001695	0.000000	52.963208	5.442194	-0.003533
0.198000	0.001647	0.000000	51.481262	5.477813	-0.003594
0.199000	0.001509	0.000000	47.157269	5.541597	-0.003654
0.200000	0.001364	0.000000	42.634630	5.522978	-0.003493
0.201000	0.001301	0.000000	40.654319	5.458005	-0.003513
0.202000	0.001340	0.000000	41.888216	5.389602	-0.003734
0.203000	0.001422	0.000000	44.442127	5.329629	-0.003694
0.204000	0.001459	0.000000	45.578260	5.360650	-0.003574
0.205000	0.001395	0.000000	43.603078	5.447654	-0.003473
0.206000	0.001250	0.000000	39.061978	5.594652	-0.003513
0.207000	0.001103	0.000000	34.463189	5.720535	-0.003554
0.208000	0.001041	0.000000	32.532058	5.793703	-0.003513
0.209000	0.001096	0.000000	34.240546	5.835810	-0.003473
0.210000	0.001218	0.000000	38.075261	5.825126	-0.003574
0.211000	0.001320	0.000000	41.256293	5.785143	-0.003594
0.212000	0.001342	0.000000	41.934585	5.753054	-0.003393
0.213000	0.001302	0.000000	40.686139	5.683575	-0.003433
0.214000	0.001275	0.000000	39.829203	5.605287	-0.003694
0.215000	0.001339	0.000000	41.848988	5.503561	-0.003353
0.216000	0.001494	0.000000	46.686075	5.447502	-0.003493
0.217000	0.001636	0.000000	51.121890	5.520775	-0.003493
0.218000	0.001649	0.000000	51.530539	5.618212	-0.003574
0.219000	0.001514	0.000000	47.323166	5.606075	-0.003433
0.220000	0.001330	0.000000	41.564761	5.489161	-0.003574
0.221000	0.001236	0.000000	38.630938	5.330151	-0.003393
0.222000	0.001284	0.000000	40.130042	5.213643	-0.003493
0.223000	0.001389	0.000000	43.410341	5.215171	-0.003574
0.224000	0.001403	0.000000	43.831793	5.331796	-0.003533
0.225000	0.001247	0.000000	38.963493	5.438172	-0.003473
0.226000	0.000998	0.000000	31.178608	5.520588	-0.003574
0.227000	0.000827	0.000000	25.858079	5.549830	-0.003554
0.228000	0.000860	0.000000	26.872149	5.523490	-0.003554
0.229000	0.001067	0.000000	33.331684	5.553691	-0.003433
0.230000	0.001294	0.000000	40.427658	5.634723	-0.003433
0.231000	0.001386	0.000000	43.322647	5.673388	-0.003714
0.232000	0.001299	0.000000	40.593216	5.633945	-0.003473
0.233000	0.001132	0.000000	35.370956	5.556512	-0.003533
0.234000	0.001044	0.000000	32.611690	5.499684	-0.003513
0.235000	0.001125	0.000000	35.147457	5.476714	-0.003614
0.236000	0.001329	0.000000	41.538268	5.486437	-0.003554
0.237000	0.001509	0.000000	47.151184	5.519044	-0.003493
0.238000	0.001526	0.000000	47.701072	5.612932	-0.003554
0.239000	0.001369	0.000000	42.787185	5.700199	-0.003574
0.240000	0.001164	0.000000	36.362635	5.696545	-0.003614
0.241000	0.001081	0.000000	33.794890	5.594673	-0.003554
0.242000	0.001191	0.000000	37.221425	5.508502	-0.003614
0.243000	0.001401	0.000000	43.775644	5.410092	-0.003714
0.244000	0.001542	0.000000	48.172310	5.443739	-0.003373
0.245000	0.001493	0.000000	46.641702	5.571218	-0.003554
0.246000	0.001281	0.000000	40.017842	5.696172	-0.003453
0.247000	0.001062	0.000000	33.190436	5.815543	-0.003453
0.248000	0.000986	0.000000	30.798362	5.880092	-0.003513
0.249000	0.001077	0.000000	33.658660	5.809118	-0.003674
0.250000	0.001235	0.000000	38.605502	5.702107	-0.003634
0.251000	0.001327	0.000000	41.473044	5.599557	-0.003333
0.252000	0.001297	0.000000	40.535466	5.567241	-0.003614
0.253000	0.001212	0.000000	37.885942	5.615266	-0.003574
0.254000	0.001193	0.000000	37.267624	5.697097	-0.003493
0.255000	0.001304	0.000000	40.737805	5.696664	-0.003554
0.256000	0.001496	0.000000	46.754254	5.561816	-0.003674
0.257000	0.001638	0.000000	51.175378	5.443185	-0.003513
0.258000	0.001619	0.000000	50.578397	5.379377	-0.003272
0.259000	0.001455	0.000000	45.469397	5.338432	-0.003634
0.260000	0.001278	0.000000	39.934941	5.356645	-0.003734
0.261000	0.001223	0.000000	38.208689	5.385374	-0.003554
0.262000	0.001318	0.000000	41.201552	5.382338	-0.003433
0.263000	0.001454	0.000000	45.442911	5.410437	-0.003493
0.264000	0.001470	0.000000	45.921882	5.478358	-0.003453
0.265000	0.001300	0.000000	40.640166	5.548814	-0.003634
0.266000	0.001045	0.000000	32.643561	5.520028	-0.003674
0.267000	0.000883	0.000000	27.605718	5.505275	-0.003594
0.268000	0.000937	0.000000	29.287879	5.577779	-0.003614
0.269000	0.001164	0.000000	36.377769	5.644378	-0.003574
0.270000	0.001392	0.000000	43.497297	5.679102	-0.003574
0.271000	0.001463	0.000000	45.712508	5.706360	-0.003473
0.272000	0.001360	0.000000	42.511656	5.717573	-0.003614
0.273000	0.001209	0.000000	37.766036	5.708063	-0.003594
0.274000	0.001157	0.000000	36.162648	5.711905	-0.003393
0.275000	0.001265	0.000000	39.536988	5.723399	-0.003714
0.276000	0.001465	0.000000	45.786988	5.718964	-0.003554
0.277000	0.001619	0.000000	50.579622	5.755540	-0.003393
0.278000	0.001618	0.000000	50.563330	5.758384	-0.003714
0.279000	0.001473	0.000000	46.034305	5.716887	-0.003654
0.280000	0.001290	0.000000	40.312932	5.651594	-0.003654
0.281000	0.001188	0.000000	37.129162	5.487419	-0.003533
0.282000	0.001216	0.000000	38.015052	5.320349	-0.003554
0.283000	0.001317	0.000000	41.155633	5.306038	-0.003714
0.284000	0.001373	0.000000	42.902880	5.385182	-0.003754
0.285000	0.001311	0.000000	40.976898	5.436282	-0.003533
0.286000	0.001157	0.000000	36.141976	5.498315	-0.003554
0.287000	0.001009	0.000000	31.525651	5.604081	-0.003634
0.288000	0.000966	0.000000	30.192438	5.663271	-0.003694
0.289000	0.001042	0.000000	32.576382	5.726210	-0.003493
0.290000	0.001163	0.000000	36.340221	5.793556	-0.003634
0.291000	0.001233	0.000000	38.523024	5.861081	-0.003473
0.292000	0.001215	0.000000	37.984119	5.884654	-0.003614
0.293000	0.001158	0.000000	36.178458	5.825874	-0.003413
0.294000	0.001145	0.000000	35.786370	5.649311	-0.003453
0.295000	0.001230	0.000000	38.447447	5.435259	-0.003533
0.296000	0.001377	0.000000	43.021764	5.372685	-0.003473
0.297000	0.001488	0.000000	46.497439	5.505106	-0.003433
0.298000	0.001490	0.000000	46.570585	5.661600	-0.003574
0.299000	0.001393	0.000000	43.537595	5.748989	-0.003574
0.300000	0.001280	0.000000	39.986958	5.675873	-0.003674
0.301000	0.001249	0.000000	39.046281	5.534303	-0.003674
0.302000	0.001337	0.000000	41.779009	5.519736	-0.003594
0.303000	0.001467	0.000000	45.828151	5.624557	-0.003634
0.304000	0.001507	0.000000	47.106558	5.660580	-0.003795
0.305000	0.001382	0.000000	43.194008	5.588054	-0.003473
0.306000	0.001136	0.000000	35.514561	5.561217	-0.003634
0.307000	0.000913	0.000000	28.534832	5.659622	-0.003493
0.308000	0.000846	0.000000	26.452305	5.772743	-0.003574
0.309000	0.000958	0.000000	29.951692	5.860259	-0.003654
0.310000	0.001143	0.000000	35.706932	5.888861	-0.003433
0.311000	0.001252	0.000000	39.121319	5.780701	-0.003413
0.312000	0.001218	0.000000	38.063662	5.659301	-0.003594
0.313000	0.001102	0.000000	34.433444	5.610923	-0.003373
0.314000	0.001033	0.000000	32.274266	5.525002	-0.003493
0.315000	0.001112	0.000000	34.744256	5.484320	-0.003594
0.316000	0.001327	0.000000	41.481531	5.483950	-0.003654
0.317000	0.001561	0.000000	48.772864	5.557728	-0.003493
0.318000	0.001673	0.000000	52.287039	5.596861	-0.003513
0.319000	0.001614	0.000000	50.436758	5.636918	-0.003554
0.320000	0.001455	0.000000	45.462979	5.609685	-0.003594
0.321000	0.001334	0.000000	41.686268	5.531266	-0.003473
0.322000	0.001343	0.000000	41.955898	5.462078	-0.003754
0.323000	0.001451	0.000000	45.347654	5.401747	-0.003513
0.324000	0.001545	0.000000	48.273362	5.323214	-0.003674
0.325000	0.001523	0.000000	47.583569	5.254229	-0.003594
0.326000	0.001373	0.000000	42.896959	5.237869	-0.003634
0.327000	0.001186	0.000000	37.062695	5.320005	-0.003594
0.328000	0.001086	0.000000	33.935095	5.382865	-0.003533
0.329000	0.001123	0.000000	35.080743	5.488094	-0.003654
0.330000	0.001234	0.000000	38.549295	5.662730	-0.003734
0.331000	0.001308	0.000000	40.868199	5.723255	-0.003654
0.332000	0.001285	0.000000	40.160870	5.638556	-0.003694
0.333000	0.001204	0.000000	37.636624	5.520616	-0.003614
0.334000	0.001169	0.000000	36.518793	5.456098	-0.003493
0.335000	0.001256	0.000000	39.244218	5.474332	-0.003614
0.336000	0.001442	0.000000	45.051494	5.571345	-0.003634
0.337000	0.001608	0.000000	50.255267	5.646380	-0.003674
0.338000	0.001645	0.000000	51.393749	5.685128	-0.003493
0.339000	0.001539	0.000000	48.083075	5.704986	-0.003533
0.340000	0.001381	0.000000	43.156571	5.692078	-0.003533
0.341000	0.001299	0.000000	40.597537	5.633270	-0.003413
0.342000	0.001357	0.000000	42.398167	5.521784	-0.003433
0.343000	0.001485	0.000000	46.405926	5.468893	-0.003574
0.344000	0.001544	0.000000	48.239240	5.414424	-0.003674
0.345000	0.001437	0.000000	44.909940	5.343252	-0.003533
0.346000	0.001196	0.000000	37.390257	5.330076	-0.003614
0.347000	0.000964	0.000000	30.130314	5.458501	-0.003614
0.348000	0.000884	0.000000	27.635422	5.649060	-0.003513
0.349000	0.000985	0.000000	30.786986	5.736981	-0.003674
0.350000	0.001166	0.000000	36.442752	5.703502	-0.003754
0.351000	0.001285	0.000000	40.150398	5.640015	-0.003614
0.352000	0.001269	0.000000	39.644265	5.534108	-0.003533
0.353000	0.001169	0.000000	36.519306	5.485880	-0.003614
0.354000	0.001106	0.000000	34.566269	5.468372	-0.003634
0.355000	0.001172	0.000000	36.637818	5.507120	-0.003493
0.356000	0.001356	0.000000	42.366177	5.524888	-0.003554
0.357000	0.001557	0.000000	48.657020	5.534144	-0.003614
0.358000	0.001657	0.000000	51.772402	5.587840	-0.003393
0.359000	0.001600	0.000000	49.990126	5.561403	-0.003493
0.360000	0.001434	0.000000	44.820374	5.445876	-0.003674
0.361000	0.001279	0.000000	39.968614	5.343963	-0.003654
0.362000	0.001225	0.000000	38.288538	5.295907	-0.003594
0.363000	0.001274	0.000000	39.822954	5.327125	-0.003714
0.364000	0.001352	0.000000	42.242825	5.449336	-0.003654
0.365000	0.001367	0.000000	42.733637	5.533524	-0.003533
0.366000	0.001287	0.000000	40.233179	5.562249	-0.003353
0.367000	0.001162	0.000000	36.313687	5.661057	-0.003554
0.368000	0.001081	0.000000	33.782593	5.810244	-0.003734
0.369000	0.001100	0.000000	34.390103	5.995055	-0.003574
0.370000	0.001198	0.000000	37.444067	6.128165	-0.003493
0.371000	0.001284	0.000000	40.140412	6.140640	-0.003533
0.372000	0.001277	0.000000	39.909675	5.963400	-0.003533
0.373000	0.001183	0.000000	36.957763	5.691393	-0.003714
0.374000	0.001094	0.000000	34.172892	5.424400	-0.003654
0.375000	0.001108	0.000000	34.637920	5.239579	-0.003694
0.376000	0.001250	0.000000	39.076177	5.240467	-0.003433
0.377000	0.001439	0.000000	44.963912	5.350549	-0.003574
0.378000	0.001552	0.000000	48.502243	5.478335	-0.003353
0.379000	0.001535	0.000000	47.961322	5.479203	-0.003554
0.380000	0.001451	0.000000	45.331724	5.429038	-0.003594
0.381000	0.001422	0.000000	44.433979	5.459511	-0.003634
0.382000	0.001516	0.000000	47.364207	5.507176	-0.003513
0.383000	0.001676	0.000000	52.376407	5.536884	-0.003594
0.384000	0.001764	0.000000	55.129051	5.440523	-0.003554
0.385000	0.001673	0.000000	52.273932	5.339448	-0.003594
0.386000	0.001419	0.000000	44.354565	5.256988	-0.003774
0.387000	0.001146	0.000000	35.821552	5.219811	-0.003473
0.388000	0.001009	0.000000	31.532803	5.352439	-0.003433
0.389000	0.001058	0.000000	33.054054	5.563677	-0.003333
0.390000	0.001206	0.000000	37.700727	5.746733	-0.003453
0.391000	0.001314	0.000000	41.074289	5.823998	-0.003614
0.392000	0.001293	0.000000	40.411713	5.811503	-0.003614
0.393000	0.001174	0.000000	36.693488	5.740065	-0.003413
0.394000	0.001070	0.000000	33.445829	5.676142	-0.003594
0.395000	0.001091	0.000000	34.081826	5.591003	-0.003533
0.396000	0.001255	0.000000	39.220847	5.563425	-0.003574
0.397000	0.001473	0.000000	46.019342	5.707987	-0.003473
0.398000	0.001610	0.000000	50.325156	5.790147	-0.003554
0.399000	0.001597	0.000000	49.892529	5.857791	-0.003774
0.400000	0.001466	0.000000	45.813383	5.883473	-0.003694
0.401000	0.001329	0.000000	41.542166	5.818107	-0.003574
0.402000	0.001284	0.000000	40.132612	5.690678	-0.003533
0.403000	0.001338	0.000000	41.809398	5.508227	-0.003554
0.404000	0.001415	0.000000	44.230689	5.338680	-0.003614
0.405000	0.001428	0.000000	44.629670	5.276271	-0.003594
0.406000	0.001347	0.000000	42.104894	5.312611	-0.003875
0.407000	0.001220	0.000000	38.131728	5.410691	-0.003493
0.408000	0.001128	0.000000	35.256246	5.531125	-0.003574
0.409000	0.001125	0.000000	35.141975	5.668392	-0.003513
0.410000	0.001193	0.000000	37.280415	5.749122	-0.003654
0.411000	0.001259	0.000000	39.337794	5.768804	-0.003433
0.412000	0.001243	0.000000	38.845141	5.710852	-0.003433
0.413000	0.001139	0.000000	35.596225	5.527813	-0.003614
0.414000	0.001026	0.000000	32.052826	5.293714	-0.003533
0.415000	0.001011	0.000000	31.586149	5.133709	-0.003654
0.416000	0.001134	0.000000	35.427677	5.096367	-0.003493
0.417000	0.001318	0.000000	41.173543	5.176599	-0.003554
0.418000	0.001434	0.000000	44.827536	5.296220	-0.003453
0.419000	0.001418	0.000000	44.304886	5.429182	-0.003634
0.420000	0.001315	0.000000	41.091749	5.490443	-0.003473
0.421000	0.001252	0.000000	39.115792	5.494225	-0.003554
0.422000	0.001322	0.000000	41.298146	5.478399	-0.003594
0.423000	0.001487	0.000000	46.479253	5.455665	-0.003453
0.424000	0.001607	0.000000	50.216690	5.392217	-0.003453
0.425000	0.001558	0.000000	48.688936	5.362852	-0.003574
0.426000	0.001339	0.000000	41.843033	5.383698	-0.003513
0.427000	0.001082	0.000000	33.822664	5.482572	-0.003533
0.428000	0.000947	0.000000	29.580054	5.573254	-0.003473
0.429000	0.000994	0.000000	31.058874	5.652992	-0.003292
0.430000	0.001153	0.000000	36.028153	5.727688	-0.003694
0.431000	0.001287	0.000000	40.219417	5.728264	-0.003433
0.432000	0.001301	0.000000	40.647134	5.593657	-0.003574
0.433000	0.001207	0.000000	37.726634	5.461994	-0.003533
0.434000	0.001102	0.000000	34.439231	5.404198	-0.003333
0.435000	0.001094	0.000000	34.198924	5.367115	-0.003473
0.436000	0.001223	0.000000	38.232406	5.373136	-0.003614
0.437000	0.001427	0.000000	44.598554	5.416471	-0.003413
0.438000	0.001593	0.000000	49.786227	5.474336	-0.003574
0.439000	0.001643	0.000000	51.334146	5.571037	-0.003614
0.440000	0.001579	0.000000	49.357754	5.588858	-0.003634
0.441000	0.001490	0.000000	46.548974	5.563697	-0.003353
0.442000	0.001466	0.000000	45.819159	5.505242	-0.003554
0.443000	0.001532	0.000000	47.865435	5.370467	-0.003554
0.444000	0.001624	0.000000	50.758704	5.300948	-0.003493
0.445000	0.001654	0.000000	51.695687	5.352874	-0.003413
0.446000	0.001577	0.000000	49.284133	5.351337	-0.003654
0.447000	0.001433	0.000000	44.793414	5.320410	-0.003554
0.448000	0.001317	0.000000	41.158828	5.285015	-0.003493
0.449000	0.001294	0.000000	40.432259	5.296659	-0.003634
0.450000	0.001347	0.000000	42.096298	5.332838	-0.003533
0.451000	0.001403	0.000000	43.847649	5.361939	-0.003493
0.452000	0.001381	0.000000	43.164737	5.410884	-0.003614
0.453000	0.001268	0.000000	39.640609	5.418639	-0.003674
0.454000	0.001138	0.000000	35.567984	5.433092	-0.003654
0.455000	0.001099	0.000000	34.335390	5.459769	-0.003594
0.456000	0.001201	0.000000	37.538899	5.453858	-0.003493
0.457000	0.001383	0.000000	43.219305	5.468142	-0.003614
0.458000	0.001512	0.000000	47.245901	5.488363	-0.003554
0.459000	0.001506	0.000000	47.061189	5.470416	-0.003473
0.460000	0.001410	0.000000	44.053398	5.473912	-0.003594
0.461000	0.001353	0.000000	42.286652	5.460126	-0.003393
0.462000	0.001437	0.000000	44.916273	5.381990	-0.003574
0.463000	0.001634	0.000000	51.069332	5.265945	-0.003433
0.464000	0.001795	0.000000	56.087824	5.222426	-0.003634
0.465000	0.001773	0.000000	55.397423	5.218878	-0.003714
0.466000	0.001547	0.000000	48.354129	5.321123	-0.003473
0.467000	0.001254	0.000000	39.187464	5.579244	-0.003594
0.468000	0.001070	0.000000	33.431397	5.854037	-0.003513
0.469000	0.001075	0.000000	33.590701	6.010225	-0.003513
0.470000	0.001204	0.000000	37.639209	6.061708	-0.003453
0.471000	0.001305	0.000000	40.786418	6.007978	-0.003554
0.472000	0.001261	0.000000	39.390738	5.881686	-0.003614
0.473000	0.001088	0.000000	33.998155	5.671644	-0.003493
0.474000	0.000921	0.000000	28.769383	5.395036	-0.003533
0.475000	0.000894	0.000000	27.936753	5.249660	-0.003654
0.476000	0.001038	0.000000	32.451646	5.239132	-0.003714
0.477000	0.001261	0.000000	39.394496	5.371508	-0.003754
0.478000	0.001421	0.000000	44.392526	5.579114	-0.003574
0.479000	0.001439	0.000000	44.956343	5.769074	-0.003754
0.480000	0.001347	0.000000	42.084137	5.913288	-0.003634
0.481000	0.001262	0.000000	39.435749	5.915250	-0.003654
0.482000	0.001283	0.000000	40.096867	5.777589	-0.003654
0.483000	0.001403	0.000000	43.857725	5.635195	-0.003453
0.484000	0.001520	0.000000	47.508578	5.588436	-0.003433
0.485000	0.001528	0.000000	47.762631	5.544698	-0.003493
0.486000	0.001418	0.000000	44.324035	5.446372	-0.003453
0.487000	0.001276	0.000000	39.871050	5.467053	-0.003674
0.488000	0.001205	0.000000	37.661683	5.563297	-0.003513
0.489000	0.001247	0.000000	38.959237	5.623461	-0.003554
0.490000	0.001348	0.000000	42.139246	5.520635	-0.003614
0.491000	0.001404	0.000000	43.876713	5.351215	-0.003473
0.492000	0.001345	0.000000	42.040175	5.263651	-0.003453
0.493000	0.001208	0.000000	37.741636	5.312646	-0.003594
0.494000	0.001093	0.000000	34.156575	5.379099	-0.003594
0.495000	0.001096	0.000000	34.259841	5.364224	-0.003654
0.496000	0.001233	0.000000	38.519604	5.279488	-0.003554
0.497000	0.001412	0.000000	44.133775	5.236498	-0.003594
0.498000	0.001507	0.000000	47.081538	5.291760	-0.003654
0.499000	0.001458	0.000000	45.575509	5.378015	-0.003654
0.500000	0.001340	0.000000	41.885901	5.499935	-0.003654
0.501000	0.001290	0.000000	40.299621	5.669433	-0.003674
0.502000	0.001390	0.000000	43.423948	5.779687	-0.003554
0.503000	0.001589	0.000000	49.657957	5.790831	-0.003513
0.504000	0.001738	0.000000	54.321328	5.710246	-0.003373
0.505000	0.001708	0.000000	53.366529	5.617596	-0.003373
0.506000	0.001496	0.000000	46.740224	5.481274	-0.003513
0.507000	0.001238	0.000000	38.682504	5.433046	-0.003433
0.508000	0.001101	0.000000	34.417900	5.456008	-0.003554
0.509000	0.001155	0.000000	36.096828	5.547303	-0.003513
0.510000	0.001317	0.000000	41.156046	5.636065	-0.003513
0.511000	0.001438	0.000000	44.941631	5.646019	-0.003754
0.512000	0.001419	0.000000	44.355612	5.636711	-0.003594
0.513000	0.001281	0.000000	40.035448	5.580060	-0.003714
0.514000	0.001132	0.000000	35.368596	5.520097	-0.003634
0.515000	0.001080	0.000000	33.755509	5.473858	-0.003754
0.516000	0.001159	0.000000	36.225512	5.429673	-0.003554
0.517000	0.001307	0.000000	40.850520	5.526845	-0.003433
0.518000	0.001425	0.000000	44.515983	5.640838	-0.003433
0.519000	0.001455	0.000000	45.475005	5.707256	-0.003473
0.520000	0.001421	0.000000	44.421716	5.720919	-0.003513
0.521000	0.001401	0.000000	43.784156	5.669922	-0.003554
0.522000	0.001458	0.000000	45.551208	5.599334	-0.003574
0.523000	0.001580	0.000000	49.380580	5.493716	-0.003533
0.524000	0.001687	0.000000	52.726111	5.494988	-0.003714
0.525000	0.001694	0.000000	52.941217	5.562287	-0.003413
0.526000	0.001586	0.000000	49.557011	5.614144	-0.003574
0.527000	0.001433	0.000000	44.782688	5.662558	-0.003574
0.528000	0.001328	0.000000	41.497065	5.713968	-0.003614
0.529000	0.001312	0.000000	40.997841	5.700502	-0.003554
0.530000	0.001349	0.000000	42.142990	5.604753	-0.003513
0.531000	0.001361	0.000000	42.527111	5.430994	-0.003654
0.532000	0.001299	0.000000	40.599496	5.335709	-0.003654
0.533000	0.001182	0.000000	36.953040	5.328507	-0.003473
0.534000	0.001089	0.000000	34.042086	5.335684	-0.003614
0.535000	0.001093	0.000000	34.162344	5.386216	-0.003554
0.536000	0.001203	0.000000	37.582097	5.382728	-0.003594
0.537000	0.001351	0.000000	42.205654	5.393320	-0.003634
0.538000	0.001439	0.000000	44.972451	5.445702	-0.003654
0.539000	0.001419	0.000000	44.331760	5.492504	-0.003533
0.540000	0.001333	0.000000	41.665994	5.484237	-0.003594
0.541000	0.001292	0.000000	40.364487	5.392676	-0.003574
0.542000	0.001374	0.000000	42.950043	5.388288	-0.003533
0.543000	0.001557	0.000000	48.659202	5.423382	-0.003674
0.544000	0.001722	0.000000	53.810787	5.561677	-0.003594
0.545000	0.001750	0.000000	54.672949	5.711469	-0.003554
0.546000	0.001616	0.000000	50.489981	5.730564	-0.003533
0.547000	0.001418	0.000000	44.302372	5.721820	-0.003493
0.548000	0.001288	0.000000	40.248361	5.729565	-0.003594
0.549000	0.001288	0.000000	40.260659	5.755810	-0.003533
0.550000	0.001374	0.000000	42.934685	5.799802	-0.003634
0.551000	0.001439	0.000000	44.956431	5.790567	-0.003574
0.552000	0.001406	0.000000	43.939057	5.723829	-0.003453
0.553000	0.001287	0.000000	40.230403	5.713210	-0.003594
0.554000	0.001160	0.000000	36.236220	5.694272	-0.003654
0.555000	0.001101	0.000000	34.394934	5.730425	-0.003674
0.556000	0.001137	0.000000	35.542208	5.826319	-0.003513
0.557000	0.001233	0.000000	38.524964	5.886437	-0.003614
0.558000	0.001315	0.000000	41.089048	5.856806	-0.003554
0.559000	0.001339	0.000000	41.841499	5.744158	-0.003634
0.560000	0.001317	0.000000	41.143646	5.636913	-0.003413
0.561000	0.001303	0.000000	40.725305	5.513902	-0.003433
0.562000	0.001354	0.000000	42.320963	5.386955	-0.003734
0.563000	0.001463	0.000000	45.728908	5.383230	-0.003574
0.564000	0.001567	0.000000	48.964606	5.449756	-0.003413
0.565000	0.001597	0.000000	49.906468	5.630429	-0.003533
0.566000	0.001531	0.000000	47.838094	5.811824	-0.003513
0.567000	0.001419	0.000000	44.352693	5.922159	-0.003453
0.568000	0.001347	0.000000	42.098882	5.893981	-0.003614
0.569000	0.001364	0.000000	42.615573	5.745049	-0.003594
0.570000	0.001440	0.000000	45.001502	5.575817	-0.003554
0.571000	0.001497	0.000000	46.782882	5.423839	-0.003774
0.572000	0.001467	0.000000	45.855073	5.399386	-0.003433
0.573000	0.001359	0.000000	42.467775	5.466607	-0.003473
0.574000	0.001247	0.000000	38.981915	5.505505	-0.003533
0.575000	0.001216	0.000000	37.998954	5.523715	-0.003453
0.576000	0.001282	0.000000	40.049035	5.538061	-0.003694
0.577000	0.001375	0.000000	42.960982	5.569098	-0.003413
0.578000	0.001412	0.000000	44.137637	5.645448	-0.003734
0.579000	0.001363	0.000000	42.597559	5.707869	-0.003614
0.580000	0.001271	0.000000	39.718956	5.665738	-0.003634
0.581000	0.001226	0.000000	38.308409	5.559970	-0.003574
0.582000	0.001296	0.000000	40.494254	5.472346	-0.003634
0.583000	0.001458	0.000000	45.566556	5.402915	-0.003533
0.584000	0.001602	0.000000	50.056378	5.335643	-0.003554
0.585000	0.001617	0.000000	50.540272	5.255037	-0.003473
0.586000	0.001484	0.000000	46.363860	5.229483	-0.003554
0.587000	0.001286	0.000000	40.202990	5.275610	-0.003513
0.588000	0.001155	0.000000	36.089780	5.291215	-0.003533
0.589000	0.001166	0.000000	36.432358	5.222930	-0.003533
0.590000	0.001278	0.000000	39.928548	5.222345	-0.003433
0.591000	0.001372	0.000000	42.885725	5.284689	-0.003654
0.592000	0.001363	0.000000	42.591100	5.368381	-0.003654
0.593000	0.001260	0.000000	39.383494	5.412758	-0.003674
0.594000	0.001151	0.000000	35.983761	5.387961	-0.003634
0.595000	0.001119	0.000000	34.967474	5.347108	-0.003554
0.596000	0.001175	0.000000	36.713797	5.323541	-0.003694
0.597000	0.001260	0.000000	39.359388	5.324167	-0.003513
0.598000	0.001299	0.000000	40.584578	5.347426	-0.003493
0.599000	0.001269	0.000000	39.658115	5.414636	-0.003453
0.600000	0.001208	0.000000	37.758518	5.507459	-0.003513
0.601000	0.001187	0.000000	37.092693	5.641671	-0.003694
0.602000	0.001252	0.000000	39.112112	5.730529	-0.003714
0.603000	0.001377	0.000000	43.044849	5.767625	-0.003795
0.604000	0.001487	0.000000	46.453317	5.684273	-0.003634
0.605000	0.001515	0.000000	47.348347	5.571103	-0.003473
0.606000	0.001460	0.000000	45.631107	5.459399	-0.003634
0.607000	0.001381	0.000000	43.142669	5.513749	-0.003312
0.608000	0.001348	0.000000	42.138278	5.652061	-0.003594
0.609000	0.001389	0.000000	43.401744	5.836515	-0.003614
0.610000	0.001451	0.000000	45.357608	5.968184	-0.003634
0.611000	0.001454	0.000000	45.427548	5.957646	-0.003674
0.612000	0.001355	0.000000	42.332742	5.835368	-0.003734
0.613000	0.001199	0.000000	37.476353	5.675831	-0.003473
0.614000	0.001080	0.000000	33.757123	5.507868	-0.003473
0.615000	0.001076	0.000000	33.637945	5.325823	-0.003694
0.616000	0.001186	0.000000	37.072425	5.295355	-0.003734
0.617000	0.001319	0.000000	41.224958	5.424164	-0.003574
0.618000	0.001378	0.000000	43.049157	5.582140	-0.003554
0.619000	0.001336	0.000000	41.755040	5.750779	-0.003493
0.620000	0.001251	0.000000	39.093688	5.806798	-0.003554
0.621000	0.001223	0.000000	38.214116	5.755952	-0.003473
0.622000	0.001314	0.000000	41.078025	5.623134	-0.003674
0.623000	0.001497	0.000000	46.767001	5.426678	-0.003433
0.624000	0.001667	0.000000	52.097842	5.283506	-0.003433
0.625000	0.001730	0.000000	54.050329	5.216627	-0.003513
0.626000	0.001657	0.000000	51.785970	5.271915	-0.003835
0.627000	0.001525	0.000000	47.649006	5.386038	-0.003513
0.628000	0.001451	0.000000	45.336710	5.532442	-0.003594
0.629000	0.001498	0.000000	46.816102	5.608144	-0.003554
0.630000	0.001621	0.000000	50.658897	5.592245	-0.003734
0.631000	0.001713	0.000000	53.538607	5.512732	-0.003594
0.632000	0.001691	0.000000	52.845220	5.415156	-0.003393
0.633000	0.001563	0.000000	48.841983	5.362683	-0.003513
0.634000	0.001412	0.000000	44.139258	5.381576	-0.003554
0.635000	0.001324	0.000000	41.382394	5.423982	-0.003554
0.636000	0.001321	0.000000	41.283897	5.410025	-0.003393
0.637000	0.001354	0.000000	42.309658	5.494431	-0.003614
0.638000	0.001351	0.000000	42.234292	5.678256	-0.003473
0.639000	0.001289	0.000000	40.279294	5.710969	-0.003574
0.640000	0.001206	0.000000	37.702334	5.646089	-0.003614
0.641000	0.001179	0.000000	36.857328	5.501893	-0.003654
0.642000	0.001251	0.000000	39.082943	5.344974	-0.003533
0.643000	0.001383	0.000000	43.215473	5.245704	-0.003373
0.644000	0.001494	0.000000	46.681753	5.232363	-0.003714
0.645000	0.001525	0.000000	47.670424	5.339169	-0.003594
0.646000	0.001473	0.000000	46.016160	5.529030	-0.003493
0.647000	0.001391	0.000000	43.455684	5.793725	-0.003574
0.648000	0.001351	0.000000	42.214250	6.151469	-0.003594
0.649000	0.001382	0.000000	43.202020	6.558953	-0.003654
0.650000	0.001449	0.000000	45.278650	7.100566	-0.003413
0.651000	0.001490	0.000000	46.549014	7.819198	-0.003654
0.652000	0.001462	0.000000	45.683231	8.765312	-0.003614
0.653000	0.001377	0.000000	43.046466	9.936134	-0.003473
0.654000	0.001299	0.000000	40.596731	11.384641	-0.003533
0.655000	0.001292	0.000000	40.366849	13.122724	-0.003393
0.656000	0.001370	0.000000	42.813953	15.274181	-0.003634
0.657000	0.001474	0.000000	46.061081	17.868231	-0.003533
0.658000	0.001516	0.000000	47.363094	20.829054	-0.003473
0.659000	0.001452	0.000000	45.380648	24.100960	-0.003513
0.660000	0.001334	0.000000	41.702503	27.619055	-0.003574
0.661000	0.001272	0.000000	39.738772	31.380098	-0.003433
0.662000	0.001343	0.000000	41.968422	35.391017	-0.003634
0.663000	0.001528	0.000000	47.764878	39.645617	-0.003554
0.664000	0.001718	0.000000	53.682449	44.110690	-0.003493
0.665000	0.001799	0.000000	56.225214	48.760723	-0.003533
0.666000	0.001742	0.000000	54.446192	53.620388	-0.003634
0.667000	0.001627	0.000000	50.847430	58.615033	-0.003614
0.668000	0.001573	0.000000	49.152277	63.698540	-0.003513
0.669000	0.001635	0.000000	51.091285	68.753763	-0.003513
0.670000	0.001764	0.000000	55.132857	73.793641	-0.003574
0.671000	0.001861	0.000000	58.163425	78.851734	-0.003453
0.672000	0.001858	0.000000	58.066533	83.971606	-0.003473
0.673000	0.001770	0.000000	55.301606	89.076571	-0.003413
0.674000	0.001669	0.000000	52.154886	94.143826	-0.003574
0.675000	0.001630	0.000000	50.928965	99.166260	-0.003554
0.676000	0.001671	0.000000	52.207283	104.158674	-0.003493
0.677000	0.001751	0.000000	54.724647	109.197251	-0.003574
0.678000	0.001801	0.000000	56.282614	114.407527	-0.003714
0.679000	0.001779	0.000000	55.582323	119.702171	-0.003453
0.680000	0.001712	0.000000	53.503848	124.924340	-0.003473
0.681000	0.001673	0.000000	52.267947	130.064552	-0.003533
0.682000	0.001717	0.000000	53.671204	135.140109	-0.003493
0.683000	0.001838	0.000000	57.440759	140.159372	-0.003473
0.684000	0.001960	0.000000	61.258220	145.119580	-0.003473
0.685000	0.002008	0.000000	62.745208	150.091991	-0.003554
0.686000	0.001964	0.000000	61.366907	155.008058	-0.003393
0.687000	0.001885	0.000000	58.917148	159.923215	-0.003614
0.688000	0.001847	0.000000	57.718322	164.876418	-0.003674
0.689000	0.001877	0.000000	58.660754	169.833897	-0.003533
0.690000	0.001938	0.000000	60.563000	174.868101	-0.003574
0.691000	0.001958	0.000000	61.182070	179.926424	-0.003614
0.692000	0.001898	0.000000	59.297420	184.962382	-0.003554
0.693000	0.001788	0.000000	55.860020	190.029757	-0.003574
0.694000	0.001700	0.000000	53.127995	195.245189	-0.003574
0.695000	0.001697	0.000000	53.034294	200.411610	-0.003774
0.696000	0.001784	0.000000	55.743447	205.435936	-0.003614
