Repository: CellMechLab/NanoPrepare

# NanoPrepare 
Simple graphical user interface (GUI) to screen and pack nanoindentation curves for further analysis.

## Introduction 
This GUI  is designed to open nanoindentation data (force-displacement curves), screen them (eliminating bad curves) and packing them together in a bundle file to be used for further analysis. This packaged file can be opened and processed using the softmech project https://github.com/CellMechLab/softmech.

## Documentation 
A step-by-step guide and video tutorials on how to use the previous software version is avilable in our recent paper:

- Ciccone, G., Azevedo Gonzalez Oliva, M., Antonovaite, N., Lüchtefeld, I., Salmeron-Sanchez, M. and Vassalli, M., 2021. Experimental and data analysis workflow for soft matter nanoindentation. Journal of Visualized Experiments (10.3791/63401).

We are updating the documentation to match the new version.

## Running the GUI 
In order to access the GUI, run the prepare file from the command line:
```bash
python prepare.py 
```

## Citation 
If you use this software in your publication and research, please cite the following paper: 

- Ciccone, G., Azevedo Gonzalez Oliva, M., Antonovaite, N., Lüchtefeld, I., Salmeron-Sanchez, M. and Vassalli, M., 2021. Experimental and data analysis workflow for soft matter nanoindentation. Journal of Visualized Experiments (10.3791/63401
).

File: old.txt (part 1 of 10)
Date	01/12/2021	Time	16:02:53	Status	OK
1
Scan (#)	1	X (#)	1	Y (#)	2	Indentation (#)	1

X-position (um)	900.000
Y-position (um)	100.000
Z-position (um)	4046.880
Z surface (um)	4051.880
Piezo position (nm) (Measured)	7.7

k (N/m)	0.027
Tip radius (um)	30.500
Calibration factor	2.553
SMDuration (s) 0.0

Device:	Piuma
Software version: V3.4.4

Control mode: Displacement
Measurement: Indentation

Profile:
D[Z1] (nm)	0.000	t[1] (s)	0.500
D[Z2] (nm)	25000.000	t[2] (s)	2.000
D[Z3] (nm)	25000.000	t[3] (s)	1.000
D[Z4] (nm)	0.000	t[4] (s)	2.000
D[Z5] (nm)	0.000	t[5] (s)	0.500

Model: Hertz
P[max] (uN)	0.138
D[max] (nm)	0.000
D[final] (nm)	0.000
D[max-final] (nm)	0.000
Slope (N/m)	0.000
E[eff] (Pa)	16715.981
E[v=0.500] (Pa)	12536.985
Comment: 

Time (s)	Load (uN)	Indentation (nm)	Cantilever (nm)	Piezo (nm)	Auxiliary
0.000000	-0.002443	0.000000	-90.491880	33.811645	-0.002327
0.001000	-0.002459	0.000000	-91.070975	33.667060	-0.002488
0.002000	-0.002476	0.000000	-91.701539	33.336901	-0.002569
0.003000	-0.002500	0.000000	-92.577768	32.959756	-0.002287
0.004000	-0.002525	0.000000	-93.512880	32.684983	-0.002408
0.005000	-0.002541	0.000000	-94.096272	32.656764	-0.002488
0.006000	-0.002540	0.000000	-94.068022	32.778647	-0.002367
0.007000	-0.002537	0.000000	-93.975300	33.048475	-0.002609
0.008000	-0.002541	0.000000	-94.093938	33.389002	-0.002488
0.009000	-0.002547	0.000000	-94.321579	33.480754	-0.002246
0.010000	-0.002534	0.000000	-93.869332	33.417167	-0.002448
0.011000	-0.002504	0.000000	-92.742636	33.330081	-0.002650
0.012000	-0.002471	0.000000	-91.525667	33.272393	-0.002529
0.013000	-0.002437	0.000000	-90.266926	33.297532	-0.002408
0.014000	-0.002402	0.000000	-88.951185	33.447926	-0.002206
0.015000	-0.002369	0.000000	-87.746286	33.577465	-0.002327
0.016000	-0.002349	0.000000	-87.003731	33.524246	-0.002408
0.017000	-0.002346	0.000000	-86.905192	33.616542	-0.002327
0.018000	-0.002355	0.000000	-87.233690	33.885799	-0.002408
0.019000	-0.002366	0.000000	-87.620940	33.771205	-0.002569
0.020000	-0.002384	0.000000	-88.285018	33.445639	-0.002690
0.021000	-0.002406	0.000000	-89.123843	33.054710	-0.002367
0.022000	-0.002431	0.000000	-90.040710	32.638092	-0.002448
0.023000	-0.002458	0.000000	-91.022474	32.401212	-0.002609
0.024000	-0.002482	0.000000	-91.907655	32.176965	-0.002367
0.025000	-0.002492	0.000000	-92.290732	32.107035	-0.002367
0.026000	-0.002490	0.000000	-92.221481	32.406311	-0.002367
0.027000	-0.002503	0.000000	-92.716299	33.018811	-0.002448
0.028000	-0.002532	0.000000	-93.776930	33.592239	-0.002327
0.029000	-0.002561	0.000000	-94.852359	33.991637	-0.002569
0.030000	-0.002569	0.000000	-95.147190	34.197376	-0.002488
0.031000	-0.002553	0.000000	-94.547645	34.379164	-0.002287
0.032000	-0.002526	0.000000	-93.542346	34.714803	-0.002569
0.033000	-0.002495	0.000000	-92.407984	35.345038	-0.002206
0.034000	-0.002473	0.000000	-91.606343	36.334361	-0.002327
0.035000	-0.002465	0.000000	-91.305736	37.527563	-0.002125
0.036000	-0.002457	0.000000	-90.990438	38.764152	-0.002287
0.037000	-0.002452	0.000000	-90.818019	39.813722	-0.002206
0.038000	-0.002462	0.000000	-91.177935	40.846058	-0.002327
0.039000	-0.002471	0.000000	-91.532051	41.834178	-0.002529
0.040000	-0.002478	0.000000	-91.778420	42.604473	-0.002045
0.041000	-0.002488	0.000000	-92.151358	43.237544	-0.002327
0.042000	-0.002501	0.000000	-92.615099	43.683534	-0.002246
0.043000	-0.002510	0.000000	-92.960933	44.240717	-0.002327
0.044000	-0.002513	0.000000	-93.075674	44.970904	-0.001883
0.045000	-0.002502	0.000000	-92.664843	45.893030	-0.002327
0.046000	-0.002495	0.000000	-92.407776	46.740260	-0.002287
0.047000	-0.002501	0.000000	-92.637547	47.574949	-0.002246
0.048000	-0.002516	0.000000	-93.202573	48.280135	-0.001924
0.049000	-0.002536	0.000000	-93.920400	48.889053	-0.002125
0.050000	-0.002541	0.000000	-94.113783	49.221522	-0.002367
0.051000	-0.002528	0.000000	-93.644438	49.310120	-0.002488
0.052000	-0.002511	0.000000	-92.982815	49.408029	-0.002206
0.053000	-0.002501	0.000000	-92.630978	49.398565	-0.002125
0.054000	-0.002489	0.000000	-92.187869	49.581177	-0.002367
0.055000	-0.002474	0.000000	-91.640833	49.984647	-0.002085
0.056000	-0.002457	0.000000	-90.981652	50.293962	-0.002206
0.057000	-0.002454	0.000000	-90.885694	50.433744	-0.002125
0.058000	-0.002450	0.000000	-90.745386	50.373465	-0.002206
0.059000	-0.002436	0.000000	-90.211598	50.059648	-0.002166
0.060000	-0.002421	0.000000	-89.674555	49.652290	-0.002488
0.061000	-0.002412	0.000000	-89.330432	49.048279	-0.002085
0.062000	-0.002396	0.000000	-88.743960	48.587596	-0.002327
0.063000	-0.002380	0.000000	-88.165829	48.366158	-0.002287
0.064000	-0.002375	0.000000	-87.976238	48.118908	-0.002125
0.065000	-0.002377	0.000000	-88.019131	47.918129	-0.002085
0.066000	-0.002382	0.000000	-88.234447	47.916573	-0.002327
0.067000	-0.002401	0.000000	-88.928475	47.955904	-0.002166
0.068000	-0.002418	0.000000	-89.549570	48.096740	-0.002367
0.069000	-0.002433	0.000000	-90.097349	48.284358	-0.002125
0.070000	-0.002447	0.000000	-90.617901	48.531176	-0.002408
0.071000	-0.002461	0.000000	-91.157683	48.511466	-0.002408
0.072000	-0.002464	0.000000	-91.270323	48.107429	-0.002206
0.073000	-0.002446	0.000000	-90.582927	47.669947	-0.002246
0.074000	-0.002427	0.000000	-89.886396	47.284445	-0.002166
0.075000	-0.002412	0.000000	-89.336183	47.175763	-0.002085
0.076000	-0.002399	0.000000	-88.842502	47.510563	-0.002085
0.077000	-0.002394	0.000000	-88.651216	48.087990	-0.002448
0.078000	-0.002398	0.000000	-88.821938	48.514855	-0.002166
0.079000	-0.002403	0.000000	-89.017660	48.928224	-0.002206
0.080000	-0.002408	0.000000	-89.192099	49.246438	-0.002408
0.081000	-0.002417	0.000000	-89.507437	49.271272	-0.002206
0.082000	-0.002420	0.000000	-89.619757	49.258903	-0.002004
0.083000	-0.002429	0.000000	-89.966661	49.305807	-0.002125
0.084000	-0.002458	0.000000	-91.020465	49.201260	-0.002367
0.085000	-0.002492	0.000000	-92.294535	48.911830	-0.002408
0.086000	-0.002512	0.000000	-93.051232	48.815717	-0.002085
0.087000	-0.002524	0.000000	-93.473436	48.924896	-0.002125
0.088000	-0.002542	0.000000	-94.143745	49.036762	-0.002287
0.089000	-0.002555	0.000000	-94.638750	49.270474	-0.002085
0.090000	-0.002556	0.000000	-94.653331	49.552158	-0.002166
0.091000	-0.002542	0.000000	-94.137223	49.651982	-0.002125
0.092000	-0.002533	0.000000	-93.822865	49.430517	-0.002287
0.093000	-0.002523	0.000000	-93.455668	49.232102	-0.002367
0.094000	-0.002519	0.000000	-93.312995	48.996698	-0.002287
0.095000	-0.002508	0.000000	-92.901061	48.691165	-0.002287
0.096000	-0.002476	0.000000	-91.699459	48.609217	-0.002287
0.097000	-0.002451	0.000000	-90.780865	48.697133	-0.002125
0.098000	-0.002446	0.000000	-90.599786	48.609302	-0.002246
0.099000	-0.002446	0.000000	-90.576607	48.390310	-0.002085
0.100000	-0.002436	0.000000	-90.211935	48.153010	-0.002448
0.101000	-0.002434	0.000000	-90.133680	48.024114	-0.002246
0.102000	-0.002439	0.000000	-90.314885	47.846872	-0.002448
0.103000	-0.002450	0.000000	-90.741836	47.653626	-0.002287
0.104000	-0.002457	0.000000	-90.996724	47.680635	-0.002004
0.105000	-0.002452	0.000000	-90.809100	47.980487	-0.002367
0.106000	-0.002446	0.000000	-90.590545	48.456778	-0.002206
0.107000	-0.002444	0.000000	-90.521340	49.165362	-0.002246
0.108000	-0.002452	0.000000	-90.810849	49.753499	-0.002206
0.109000	-0.002462	0.000000	-91.189736	50.014142	-0.002246
0.110000	-0.002462	0.000000	-91.174086	49.760880	-0.002246
0.111000	-0.002447	0.000000	-90.620572	49.537976	-0.002166
0.112000	-0.002429	0.000000	-89.972499	49.302542	-0.002327
0.113000	-0.002414	0.000000	-89.396163	49.044627	-0.002327
0.114000	-0.002408	0.000000	-89.190901	48.678852	-0.002367
0.115000	-0.002404	0.000000	-89.045397	48.406886	-0.002367
0.116000	-0.002396	0.000000	-88.723108	48.175147	-0.002367
0.117000	-0.002377	0.000000	-88.048789	47.995590	-0.002125
0.118000	-0.002365	0.000000	-87.588475	47.912188	-0.002125
0.119000	-0.002366	0.000000	-87.628265	47.846577	-0.002246
0.120000	-0.002369	0.000000	-87.740178	48.054337	-0.002004
0.121000	-0.002378	0.000000	-88.092216	48.300146	-0.002166
0.122000	-0.002393	0.000000	-88.633322	48.466609	-0.002327
0.123000	-0.002400	0.000000	-88.900445	48.614155	-0.002125
0.124000	-0.002410	0.000000	-89.270421	48.702362	-0.001964
0.125000	-0.002419	0.000000	-89.609404	48.773969	-0.002246
0.126000	-0.002413	0.000000	-89.353414	49.090558	-0.001964
0.127000	-0.002402	0.000000	-88.955887	49.544022	-0.002327
0.128000	-0.002408	0.000000	-89.173451	49.702813	-0.002287
0.129000	-0.002425	0.000000	-89.816235	49.687351	-0.002367
0.130000	-0.002443	0.000000	-90.490676	49.736937	-0.002327
0.131000	-0.002455	0.000000	-90.935889	49.459493	-0.002166
0.132000	-0.002453	0.000000	-90.860583	49.051367	-0.002206
0.133000	-0.002454	0.000000	-90.907179	48.879099	-0.002206
0.134000	-0.002475	0.000000	-91.673668	48.566626	-0.001964
0.135000	-0.002503	0.000000	-92.692784	48.050328	-0.002367
0.136000	-0.002509	0.000000	-92.913629	47.688968	-0.002367
0.137000	-0.002502	0.000000	-92.685007	47.514170	-0.002125
0.138000	-0.002505	0.000000	-92.763470	47.459423	-0.001924
0.139000	-0.002514	0.000000	-93.102650	47.465383	-0.002327
0.140000	-0.002525	0.000000	-93.520766	47.659896	-0.002206
0.141000	-0.002529	0.000000	-93.649715	47.810923	-0.002004
0.142000	-0.002524	0.000000	-93.467346	47.920439	-0.002004
0.143000	-0.002519	0.000000	-93.309867	48.237023	-0.002609
0.144000	-0.002515	0.000000	-93.147434	48.533534	-0.002085
0.145000	-0.002499	0.000000	-92.569027	48.774636	-0.002287
0.146000	-0.002474	0.000000	-91.614983	49.044317	-0.002287
0.147000	-0.002449	0.000000	-90.717635	49.270401	-0.002206
0.148000	-0.002428	0.000000	-89.913879	49.380971	-0.002166
0.149000	-0.002414	0.000000	-89.401856	49.442763	-0.002246
0.150000	-0.002416	0.000000	-89.485816	49.450050	-0.002448
0.151000	-0.002431	0.000000	-90.025633	49.475806	-0.002206
0.152000	-0.002439	0.000000	-90.342395	49.282756	-0.002246
0.153000	-0.002446	0.000000	-90.596166	48.947835	-0.002246
0.154000	-0.002454	0.000000	-90.875623	48.831222	-0.002327
0.155000	-0.002454	0.000000	-90.903958	48.876066	-0.002206
0.156000	-0.002455	0.000000	-90.914404	48.952942	-0.002125
0.157000	-0.002463	0.000000	-91.235871	49.123349	-0.002004
0.158000	-0.002473	0.000000	-91.601133	49.261639	-0.002125
0.159000	-0.002476	0.000000	-91.715930	49.196862	-0.002246
0.160000	-0.002463	0.000000	-91.222896	49.026684	-0.002246
0.161000	-0.002442	0.000000	-90.430574	49.111181	-0.002246
0.162000	-0.002431	0.000000	-90.055310	49.310030	-0.002166
0.163000	-0.002427	0.000000	-89.890551	49.357419	-0.002004
0.164000	-0.002429	0.000000	-89.955439	49.304596	-0.002448
0.165000	-0.002424	0.000000	-89.766769	49.314093	-0.002287
0.166000	-0.002418	0.000000	-89.545512	49.407508	-0.002125
0.167000	-0.002417	0.000000	-89.531736	49.563985	-0.002287
0.168000	-0.002432	0.000000	-90.063567	49.851202	-0.002125
0.169000	-0.002457	0.000000	-90.986280	50.155837	-0.002246
0.170000	-0.002480	0.000000	-91.851643	50.169589	-0.002004
0.171000	-0.002498	0.000000	-92.505247	50.177785	-0.002246
0.172000	-0.002511	0.000000	-92.988270	50.108577	-0.001964
0.173000	-0.002523	0.000000	-93.430816	49.972086	-0.002206
0.174000	-0.002533	0.000000	-93.807094	49.634063	-0.002004
0.175000	-0.002539	0.000000	-94.036677	49.218260	-0.002569
0.176000	-0.002532	0.000000	-93.780103	48.741918	-0.002004
0.177000	-0.002504	0.000000	-92.727700	48.452824	-0.002246
0.178000	-0.002478	0.000000	-91.779769	48.240995	-0.002246
0.179000	-0.002456	0.000000	-90.953779	48.258459	-0.002287
0.180000	-0.002442	0.000000	-90.442138	48.400964	-0.002166
0.181000	-0.002432	0.000000	-90.065562	48.617924	-0.002206
0.182000	-0.002431	0.000000	-90.023211	48.833321	-0.002287
0.183000	-0.002435	0.000000	-90.174883	48.991717	-0.001964
0.184000	-0.002438	0.000000	-90.289416	49.001494	-0.002166
0.185000	-0.002442	0.000000	-90.431790	49.152532	-0.002166
0.186000	-0.002448	0.000000	-90.664340	49.437968	-0.002004
0.187000	-0.002460	0.000000	-91.103022	49.724033	-0.002246
0.188000	-0.002475	0.000000	-91.658675	49.768630	-0.002246
0.189000	-0.002485	0.000000	-92.035507	49.720292	-0.001964
0.190000	-0.002494	0.000000	-92.373424	49.694213	-0.002125
0.191000	-0.002503	0.000000	-92.687319	49.800400	-0.002408
0.192000	-0.002509	0.000000	-92.921473	49.721176	-0.001883
0.193000	-0.002507	0.000000	-92.864847	49.707820	-0.002327
0.194000	-0.002505	0.000000	-92.768307	49.757267	-0.002206
0.195000	-0.002497	0.000000	-92.480798	49.785004	-0.002246
0.196000	-0.002487	0.000000	-92.094985	49.819167	-0.002287
0.197000	-0.002478	0.000000	-91.769601	49.779434	-0.002327
0.198000	-0.002476	0.000000	-91.687279	49.728673	-0.002085
0.199000	-0.002467	0.000000	-91.369047	49.723523	-0.002327
0.200000	-0.002448	0.000000	-90.658331	49.697842	-0.002327
0.201000	-0.002422	0.000000	-89.697471	49.704307	-0.002125
0.202000	-0.002396	0.000000	-88.733122	49.706770	-0.002448
0.203000	-0.002375	0.000000	-87.960670	49.601845	-0.002408
0.204000	-0.002371	0.000000	-87.812294	49.113018	-0.002045
0.205000	-0.002366	0.000000	-87.613480	48.743626	-0.002085
0.206000	-0.002364	0.000000	-87.557032	48.629884	-0.002004
0.207000	-0.002380	0.000000	-88.130257	48.710275	-0.002045
0.208000	-0.002401	0.000000	-88.941262	48.912249	-0.002367
0.209000	-0.002426	0.000000	-89.863777	49.025088	-0.002287
0.210000	-0.002447	0.000000	-90.646240	48.865176	-0.002045
0.211000	-0.002455	0.000000	-90.934196	48.653378	-0.002327
0.212000	-0.002457	0.000000	-91.007312	48.384314	-0.002367
0.213000	-0.002464	0.000000	-91.247411	48.161741	-0.002246
0.214000	-0.002469	0.000000	-91.460515	48.144563	-0.001964
0.215000	-0.002472	0.000000	-91.550223	48.274248	-0.002327
0.216000	-0.002472	0.000000	-91.563480	48.413329	-0.002045
0.217000	-0.002466	0.000000	-91.335737	48.611131	-0.002045
0.218000	-0.002463	0.000000	-91.234137	48.805717	-0.002448
0.219000	-0.002456	0.000000	-90.973433	48.919669	-0.002085
0.220000	-0.002441	0.000000	-90.393613	48.904039	-0.002488
0.221000	-0.002424	0.000000	-89.777498	48.965045	-0.002327
0.222000	-0.002406	0.000000	-89.125826	48.989226	-0.002045
0.223000	-0.002395	0.000000	-88.699093	49.043119	-0.002045
0.224000	-0.002399	0.000000	-88.839704	49.031203	-0.002367
0.225000	-0.002410	0.000000	-89.243980	48.935211	-0.001964
0.226000	-0.002418	0.000000	-89.564760	48.841489	-0.002085
0.227000	-0.002430	0.000000	-89.995882	48.965936	-0.002166
0.228000	-0.002446	0.000000	-90.584114	49.113961	-0.002367
0.229000	-0.002456	0.000000	-90.944588	49.348229	-0.002166
0.230000	-0.002470	0.000000	-91.486094	49.527521	-0.002246
0.231000	-0.002482	0.000000	-91.913702	49.692233	-0.002125
0.232000	-0.002498	0.000000	-92.502966	49.673557	-0.002408
0.233000	-0.002511	0.000000	-92.986695	49.415519	-0.002448
0.234000	-0.002514	0.000000	-93.112559	49.080796	-0.002246
0.235000	-0.002513	0.000000	-93.069268	48.726464	-0.002287
0.236000	-0.002499	0.000000	-92.565044	48.330289	-0.002287
0.237000	-0.002485	0.000000	-92.037664	48.420520	-0.002166
0.238000	-0.002482	0.000000	-91.913457	48.660115	-0.002367
0.239000	-0.002472	0.000000	-91.559958	48.753178	-0.002367
0.240000	-0.002452	0.000000	-90.830387	48.805437	-0.002045
0.241000	-0.002427	0.000000	-89.870827	48.808385	-0.002125
0.242000	-0.002408	0.000000	-89.168947	48.675488	-0.002287
0.243000	-0.002400	0.000000	-88.887758	48.547941	-0.002367
0.244000	-0.002401	0.000000	-88.930822	48.456931	-0.002246
0.245000	-0.002409	0.000000	-89.218522	48.306383	-0.002166
0.246000	-0.002414	0.000000	-89.420868	48.207143	-0.002327
0.247000	-0.002420	0.000000	-89.624487	48.536122	-0.002327
0.248000	-0.002426	0.000000	-89.847302	49.112418	-0.002045
0.249000	-0.002433	0.000000	-90.097897	49.808762	-0.002287
0.250000	-0.002448	0.000000	-90.656109	50.181871	-0.002327
0.251000	-0.002464	0.000000	-91.247832	50.141559	-0.002166
0.252000	-0.002474	0.000000	-91.646023	49.963389	-0.002045
0.253000	-0.002465	0.000000	-91.289605	49.690280	-0.002166
0.254000	-0.002449	0.000000	-90.722191	49.471146	-0.002166
0.255000	-0.002444	0.000000	-90.522290	49.270989	-0.002246
0.256000	-0.002440	0.000000	-90.365028	49.194366	-0.002085
0.257000	-0.002427	0.000000	-89.900235	49.349284	-0.002246
0.258000	-0.002418	0.000000	-89.561588	49.509301	-0.002085
0.259000	-0.002417	0.000000	-89.529685	49.512593	-0.002327
0.260000	-0.002417	0.000000	-89.519849	49.324932	-0.002004
0.261000	-0.002419	0.000000	-89.574348	49.128364	-0.002085
0.262000	-0.002423	0.000000	-89.725881	49.052690	-0.002327
0.263000	-0.002429	0.000000	-89.974996	49.038300	-0.002206
0.264000	-0.002428	0.000000	-89.920470	48.954461	-0.002367
0.265000	-0.002421	0.000000	-89.667618	48.637030	-0.002488
0.266000	-0.002420	0.000000	-89.613327	48.274696	-0.002166
0.267000	-0.002426	0.000000	-89.853376	48.138568	-0.001964
0.268000	-0.002445	0.000000	-90.545440	48.250331	-0.002327
0.269000	-0.002467	0.000000	-91.380140	48.426234	-0.002408
0.270000	-0.002478	0.000000	-91.795844	48.463933	-0.002045
0.271000	-0.002499	0.000000	-92.558309	48.412797	-0.002206
0.272000	-0.002526	0.000000	-93.570217	48.139952	-0.002448
0.273000	-0.002546	0.000000	-94.280828	47.887410	-0.002287
0.274000	-0.002554	0.000000	-94.602456	47.782168	-0.002327
0.275000	-0.002557	0.000000	-94.705722	47.769300	-0.002206
0.276000	-0.002550	0.000000	-94.460529	47.800083	-0.002246
0.277000	-0.002532	0.000000	-93.760134	48.050127	-0.002045
0.278000	-0.002521	0.000000	-93.383406	48.341319	-0.002206
0.279000	-0.002515	0.000000	-93.163649	48.502513	-0.002448
0.280000	-0.002506	0.000000	-92.826159	48.395484	-0.002287
0.281000	-0.002494	0.000000	-92.379571	48.273437	-0.002367
0.282000	-0.002485	0.000000	-92.042881	48.059796	-0.002327
0.283000	-0.002472	0.000000	-91.562154	47.924026	-0.002327
0.284000	-0.002461	0.000000	-91.152019	47.863277	-0.002125
0.285000	-0.002453	0.000000	-90.836041	47.650925	-0.002125
0.286000	-0.002446	0.000000	-90.604668	47.684258	-0.002367
0.287000	-0.002442	0.000000	-90.451853	48.021995	-0.002045
0.288000	-0.002450	0.000000	-90.758510	48.615965	-0.002125
0.289000	-0.002470	0.000000	-91.465822	49.048541	-0.002206
0.290000	-0.002498	0.000000	-92.530244	49.198533	-0.002085
0.291000	-0.002523	0.000000	-93.436369	49.151559	-0.002166
0.292000	-0.002533	0.000000	-93.798007	48.938232	-0.002327
0.293000	-0.002527	0.000000	-93.582499	48.530352	-0.002125
0.294000	-0.002511	0.000000	-93.016318	47.969862	-0.001883
0.295000	-0.002481	0.000000	-91.882987	47.527304	-0.002166
0.296000	-0.002448	0.000000	-90.684154	47.285456	-0.002287
0.297000	-0.002426	0.000000	-89.843526	47.237832	-0.001964
0.298000	-0.002405	0.000000	-89.078752	47.306296	-0.002327
0.299000	-0.002386	0.000000	-88.357659	47.465594	-0.002287
0.300000	-0.002367	0.000000	-87.656996	47.787194	-0.002287
0.301000	-0.002349	0.000000	-86.993033	48.058092	-0.002206
0.302000	-0.002336	0.000000	-86.503728	48.022840	-0.002125
0.303000	-0.002330	0.000000	-86.278295	47.917853	-0.002246
0.304000	-0.002326	0.000000	-86.159743	47.991466	-0.002246
0.305000	-0.002321	0.000000	-85.970350	48.164428	-0.002125
0.306000	-0.002313	0.000000	-85.656195	48.394450	-0.002327
0.307000	-0.002314	0.000000	-85.713356	48.544736	-0.002246
0.308000	-0.002332	0.000000	-86.384727	48.840878	-0.002206
0.309000	-0.002364	0.000000	-87.562049	49.033591	-0.002045
0.310000	-0.002390	0.000000	-88.508520	49.174577	-0.002327
0.311000	-0.002410	0.000000	-89.271342	49.372818	-0.002246
0.312000	-0.002424	0.000000	-89.768438	49.494684	-0.002085
0.313000	-0.002430	0.000000	-90.013986	49.661984	-0.002206
0.314000	-0.002442	0.000000	-90.459821	49.789201	-0.002327
0.315000	-0.002448	0.000000	-90.649544	49.931598	-0.002448
0.316000	-0.002442	0.000000	-90.444334	50.027217	-0.002206
0.317000	-0.002441	0.000000	-90.403979	50.031194	-0.002004
0.318000	-0.002438	0.000000	-90.305231	50.025659	-0.002327
0.319000	-0.002422	0.000000	-89.718326	49.826641	-0.002287
0.320000	-0.002400	0.000000	-88.898886	49.378010	-0.002206
0.321000	-0.002376	0.000000	-88.015456	49.001649	-0.002408
0.322000	-0.002356	0.000000	-87.250970	48.530864	-0.001883
0.323000	-0.002338	0.000000	-86.584545	48.238897	-0.002206
0.324000	-0.002328	0.000000	-86.209377	48.080935	-0.002125
0.325000	-0.002318	0.000000	-85.850867	48.155148	-0.002045
0.326000	-0.002315	0.000000	-85.722682	48.350102	-0.002206
0.327000	-0.002325	0.000000	-86.115783	48.815768	-0.002206
0.328000	-0.002352	0.000000	-87.128917	49.416914	-0.001964
0.329000	-0.002381	0.000000	-88.192925	49.700316	-0.002166
0.330000	-0.002395	0.000000	-88.702742	49.640317	-0.002327
0.331000	-0.002408	0.000000	-89.169913	49.557524	-0.002004
0.332000	-0.002417	0.000000	-89.523688	49.687689	-0.002206
0.333000	-0.002433	0.000000	-90.110370	49.775027	-0.002125
0.334000	-0.002457	0.000000	-90.993870	49.717787	-0.002327
0.335000	-0.002482	0.000000	-91.932299	49.495537	-0.002287
0.336000	-0.002501	0.000000	-92.645914	49.065195	-0.002246
0.337000	-0.002501	0.000000	-92.618255	48.764579	-0.002206
0.338000	-0.002481	0.000000	-91.905823	48.553801	-0.002166
0.339000	-0.002455	0.000000	-90.932024	48.282603	-0.002045
0.340000	-0.002425	0.000000	-89.807901	47.882333	-0.002367
0.341000	-0.002396	0.000000	-88.759107	47.417368	-0.002327
0.342000	-0.002373	0.000000	-87.902532	46.984246	-0.002085
0.343000	-0.002348	0.000000	-86.952992	46.938371	-0.002166
0.344000	-0.002333	0.000000	-86.394786	47.190392	-0.002448
0.345000	-0.002333	0.000000	-86.411063	47.606566	-0.002004
0.346000	-0.002342	0.000000	-86.725774	48.340815	-0.002085
0.347000	-0.002359	0.000000	-87.359377	49.159522	-0.002287
0.348000	-0.002385	0.000000	-88.346638	49.560483	-0.001964
0.349000	-0.002408	0.000000	-89.200529	49.798541	-0.002206
0.350000	-0.002421	0.000000	-89.658925	49.994161	-0.002246
0.351000	-0.002435	0.000000	-90.193190	50.148149	-0.002287
0.352000	-0.002462	0.000000	-91.194652	50.172369	-0.002287
0.353000	-0.002482	0.000000	-91.944233	50.187784	-0.002166
0.354000	-0.002487	0.000000	-92.118075	50.280731	-0.002125
0.355000	-0.002488	0.000000	-92.149507	50.493065	-0.002327
0.356000	-0.002484	0.000000	-92.005870	50.746412	-0.002287
0.357000	-0.002477	0.000000	-91.738860	50.676506	-0.002206
0.358000	-0.002473	0.000000	-91.579785	50.421074	-0.002125
0.359000	-0.002458	0.000000	-91.039852	50.033084	-0.002287
0.360000	-0.002433	0.000000	-90.119193	49.632615	-0.002246
0.361000	-0.002408	0.000000	-89.168456	49.284474	-0.002488
0.362000	-0.002387	0.000000	-88.424124	48.881993	-0.002367
0.363000	-0.002382	0.000000	-88.222178	48.670111	-0.002125
0.364000	-0.002388	0.000000	-88.429171	48.556749	-0.002206
0.365000	-0.002393	0.000000	-88.621221	48.658600	-0.002367
0.366000	-0.002396	0.000000	-88.729575	48.914972	-0.002004
0.367000	-0.002407	0.000000	-89.150499	49.302455	-0.002125
0.368000	-0.002419	0.000000	-89.610136	49.773273	-0.002085
0.369000	-0.002439	0.000000	-90.336861	50.176707	-0.002246
0.370000	-0.002459	0.000000	-91.059869	50.233565	-0.002045
0.371000	-0.002462	0.000000	-91.186313	50.203811	-0.002367
0.372000	-0.002458	0.000000	-91.052328	50.050856	-0.002287
0.373000	-0.002456	0.000000	-90.962363	49.871883	-0.002287
0.374000	-0.002455	0.000000	-90.941911	49.916910	-0.002287
0.375000	-0.002448	0.000000	-90.664564	50.077860	-0.002125
0.376000	-0.002440	0.000000	-90.364477	50.087758	-0.002287
0.377000	-0.002432	0.000000	-90.073851	50.158057	-0.002166
0.378000	-0.002426	0.000000	-89.836767	50.107549	-0.002367
0.379000	-0.002414	0.000000	-89.413543	49.991148	-0.002045
0.380000	-0.002408	0.000000	-89.174866	49.953937	-0.001964
0.381000	-0.002417	0.000000	-89.531531	49.833243	-0.002166
0.382000	-0.002425	0.000000	-89.833235	49.855487	-0.002287
0.383000	-0.002433	0.000000	-90.119816	49.801034	-0.002287
0.384000	-0.002440	0.000000	-90.355238	49.789024	-0.002085
0.385000	-0.002436	0.000000	-90.224033	50.083149	-0.002287
0.386000	-0.002441	0.000000	-90.395148	50.191929	-0.002125
0.387000	-0.002458	0.000000	-91.026626	50.168864	-0.002206
0.388000	-0.002474	0.000000	-91.645610	50.149176	-0.002287
0.389000	-0.002492	0.000000	-92.281961	49.927397	-0.002287
0.390000	-0.002511	0.000000	-93.011238	49.585651	-0.002287
0.391000	-0.002533	0.000000	-93.799932	49.103399	-0.002408
0.392000	-0.002550	0.000000	-94.458491	48.540780	-0.002408
0.393000	-0.002555	0.000000	-94.623946	48.133135	-0.002327
0.394000	-0.002537	0.000000	-93.965831	47.994409	-0.002125
0.395000	-0.002514	0.000000	-93.104721	48.126583	-0.002166
0.396000	-0.002488	0.000000	-92.158902	48.515854	-0.002327
0.397000	-0.002481	0.000000	-91.883697	48.814720	-0.002206
0.398000	-0.002488	0.000000	-92.151592	49.058605	-0.002085
0.399000	-0.002491	0.000000	-92.270477	49.367812	-0.002206
0.400000	-0.002485	0.000000	-92.043878	49.611929	-0.002367
0.401000	-0.002472	0.000000	-91.544372	49.599443	-0.001924
0.402000	-0.002455	0.000000	-90.925804	49.415977	-0.002448
0.403000	-0.002445	0.000000	-90.537370	49.332834	-0.002287
0.404000	-0.002443	0.000000	-90.471347	49.359639	-0.002206
0.405000	-0.002437	0.000000	-90.275769	49.466745	-0.002287
0.406000	-0.002429	0.000000	-89.963596	49.710127	-0.002367
0.407000	-0.002425	0.000000	-89.829484	50.100939	-0.002529
0.408000	-0.002431	0.000000	-90.050868	50.463603	-0.001924
0.409000	-0.002440	0.000000	-90.384673	50.928778	-0.002246
0.410000	-0.002461	0.000000	-91.152974	51.121982	-0.002327
0.411000	-0.002487	0.000000	-92.110167	51.141292	-0.002085
0.412000	-0.002509	0.000000	-92.907748	51.120777	-0.002045
0.413000	-0.002523	0.000000	-93.433442	51.006124	-0.002488
0.414000	-0.002527	0.000000	-93.598588	50.686811	-0.001843
0.415000	-0.002523	0.000000	-93.449996	50.620546	-0.002206
0.416000	-0.002516	0.000000	-93.202342	50.479404	-0.002246
0.417000	-0.002510	0.000000	-92.979758	50.179925	-0.002246
0.418000	-0.002506	0.000000	-92.829962	49.865516	-0.002045
0.419000	-0.002502	0.000000	-92.653285	49.790088	-0.002125
0.420000	-0.002501	0.000000	-92.618775	49.815949	-0.002408
0.421000	-0.002502	0.000000	-92.664216	49.712247	-0.002166
0.422000	-0.002501	0.000000	-92.619261	49.530987	-0.002206
0.423000	-0.002490	0.000000	-92.235559	49.320020	-0.002246
0.424000	-0.002475	0.000000	-91.661776	49.074926	-0.002045
0.425000	-0.002460	0.000000	-91.103603	49.036859	-0.002287
0.426000	-0.002465	0.000000	-91.281720	48.998805	-0.002327
0.427000	-0.002479	0.000000	-91.830243	48.790668	-0.002045
0.428000	-0.002497	0.000000	-92.468873	48.487833	-0.002488
0.429000	-0.002515	0.000000	-93.152087	48.215210	-0.002246
0.430000	-0.002517	0.000000	-93.224551	47.765185	-0.002327
0.431000	-0.002499	0.000000	-92.566246	47.486913	-0.002125
0.432000	-0.002482	0.000000	-91.919915	47.445038	-0.002004
0.433000	-0.002472	0.000000	-91.553807	47.566197	-0.002367
0.434000	-0.002465	0.000000	-91.297627	47.686196	-0.002246
0.435000	-0.002454	0.000000	-90.878040	47.751562	-0.002085
0.436000	-0.002443	0.000000	-90.463208	47.843830	-0.002045
0.437000	-0.002423	0.000000	-89.722343	48.209026	-0.002085
0.438000	-0.002411	0.000000	-89.304917	48.440615	-0.001964
0.439000	-0.002409	0.000000	-89.219980	48.699916	-0.002085
0.440000	-0.002398	0.000000	-88.824338	49.112507	-0.002327
0.441000	-0.002384	0.000000	-88.304937	49.482957	-0.002246
0.442000	-0.002375	0.000000	-87.977693	49.632147	-0.002206
0.443000	-0.002375	0.000000	-87.978013	49.625624	-0.002125
0.444000	-0.002385	0.000000	-88.332158	49.222542	-0.002206
0.445000	-0.002381	0.000000	-88.189571	48.827604	-0.002085
0.446000	-0.002377	0.000000	-88.049985	48.583443	-0.002206
0.447000	-0.002385	0.000000	-88.341377	48.508303	-0.002085
0.448000	-0.002393	0.000000	-88.642214	48.616036	-0.002166
0.449000	-0.002403	0.000000	-88.995629	48.803023	-0.002085
0.450000	-0.002416	0.000000	-89.476273	49.282253	-0.002287
0.451000	-0.002429	0.000000	-89.959968	49.613626	-0.002327
0.452000	-0.002434	0.000000	-90.154555	49.712021	-0.002125
0.453000	-0.002435	0.000000	-90.185340	49.722447	-0.001843
0.454000	-0.002437	0.000000	-90.270829	49.785259	-0.002206
0.455000	-0.002441	0.000000	-90.419489	49.644073	-0.002327
0.456000	-0.002448	0.000000	-90.674832	49.335375	-0.002125
0.457000	-0.002452	0.000000	-90.812538	49.046132	-0.002125
0.458000	-0.002448	0.000000	-90.651545	48.607362	-0.002166
0.459000	-0.002441	0.000000	-90.398218	48.163632	-0.002327
0.460000	-0.002440	0.000000	-90.377433	47.747655	-0.002085
0.461000	-0.002438	0.000000	-90.281195	47.517839	-0.002287
0.462000	-0.002432	0.000000	-90.058923	47.490829	-0.002085
0.463000	-0.002434	0.000000	-90.165691	47.746003	-0.002085
0.464000	-0.002445	0.000000	-90.564484	48.034270	-0.002206
0.465000	-0.002456	0.000000	-90.970184	48.377155	-0.001924
0.466000	-0.002468	0.000000	-91.398732	48.880702	-0.002125
0.467000	-0.002493	0.000000	-92.351334	49.175811	-0.002206
0.468000	-0.002518	0.000000	-93.247556	49.014514	-0.002206
0.469000	-0.002518	0.000000	-93.259302	48.777347	-0.002166
0.470000	-0.002511	0.000000	-93.001162	48.446455	-0.002166
0.471000	-0.002504	0.000000	-92.739332	47.996724	-0.002246
0.472000	-0.002483	0.000000	-91.957210	47.606889	-0.002125
0.473000	-0.002461	0.000000	-91.161522	47.515170	-0.002125
0.474000	-0.002452	0.000000	-90.821188	47.518826	-0.001924
0.475000	-0.002439	0.000000	-90.350792	47.538421	-0.002045
0.476000	-0.002421	0.000000	-89.672652	47.779029	-0.002206
0.477000	-0.002403	0.000000	-89.008143	48.244456	-0.002045
0.478000	-0.002390	0.000000	-88.532483	48.632159	-0.002367
0.479000	-0.002386	0.000000	-88.362584	48.997598	-0.002327
0.480000	-0.002393	0.000000	-88.630019	49.376259	-0.002085
0.481000	-0.002404	0.000000	-89.024611	49.881982	-0.002287
0.482000	-0.002415	0.000000	-89.456947	50.261870	-0.002085
0.483000	-0.002418	0.000000	-89.557440	50.412611	-0.002287
0.484000	-0.002417	0.000000	-89.520107	50.588818	-0.002004
0.485000	-0.002418	0.000000	-89.549481	51.030341	-0.002045
0.486000	-0.002431	0.000000	-90.038846	51.425525	-0.002287
0.487000	-0.002448	0.000000	-90.654736	51.853815	-0.002085
0.488000	-0.002461	0.000000	-91.140699	52.221475	-0.002287
0.489000	-0.002477	0.000000	-91.730597	52.192520	-0.002287
0.490000	-0.002492	0.000000	-92.304407	51.797737	-0.002246
0.491000	-0.002493	0.000000	-92.329506	51.037046	-0.002448
0.492000	-0.002483	0.000000	-91.947120	50.157252	-0.002206
0.493000	-0.002468	0.000000	-91.418004	49.305310	-0.002125
0.494000	-0.002457	0.000000	-90.982127	48.586670	-0.002287
0.495000	-0.002449	0.000000	-90.700054	48.071942	-0.002246
0.496000	-0.002454	0.000000	-90.872511	47.617447	-0.002085
0.497000	-0.002456	0.000000	-90.977564	47.450260	-0.002287
0.498000	-0.002460	0.000000	-91.108847	47.453834	-0.002327
0.499000	-0.002474	0.000000	-91.637217	47.427081	-0.002327
0.500000	-0.002490	0.000000	-92.220543	47.393159	-0.002166
0.501000	-0.002498	0.000000	-92.531096	47.358881	-0.002166
0.502000	-0.002507	0.000000	-92.867504	47.287871	-0.002045
0.503000	-0.002514	0.000000	-93.115747	47.257560	-0.002327
0.504000	-0.002504	0.000000	-92.750514	47.445521	-0.002287
0.505000	-0.002490	0.000000	-92.230192	47.844858	-0.002125
0.506000	-0.002482	0.000000	-91.910079	48.213734	-0.002206
0.507000	-0.002481	0.000000	-91.907185	48.566807	-0.002125
0.508000	-0.002482	0.000000	-91.932456	48.858500	-0.002085
0.509000	-0.002478	0.000000	-91.767318	48.866819	-0.002166
0.510000	-0.002472	0.000000	-91.540411	48.881912	-0.002085
0.511000	-0.002468	0.000000	-91.425632	48.943460	-0.001964
0.512000	-0.002468	0.000000	-91.410294	48.974647	-0.002287
0.513000	-0.002477	0.000000	-91.736312	48.961336	-0.002045
0.514000	-0.002496	0.000000	-92.454149	48.903781	-0.002569
0.515000	-0.002512	0.000000	-93.045915	48.764447	-0.002125
0.516000	-0.002514	0.000000	-93.107060	48.500157	-0.002408
0.517000	-0.002503	0.000000	-92.719284	48.177199	-0.002125
0.518000	-0.002492	0.000000	-92.297091	48.062712	-0.002327
0.519000	-0.002478	0.000000	-91.764306	48.221826	-0.002246
0.520000	-0.002465	0.000000	-91.291286	48.477020	-0.002246
0.521000	-0.002469	0.000000	-91.445329	48.692844	-0.002246
0.522000	-0.002484	0.000000	-91.994969	48.740411	-0.001722
0.523000	-0.002481	0.000000	-91.906973	48.698835	-0.002488
0.524000	-0.002461	0.000000	-91.143167	48.592101	-0.002125
0.525000	-0.002437	0.000000	-90.250220	48.777957	-0.001964
0.526000	-0.002421	0.000000	-89.670614	49.040094	-0.002206
0.527000	-0.002419	0.000000	-89.580145	49.435799	-0.002327
0.528000	-0.002421	0.000000	-89.667392	49.742873	-0.002085
0.529000	-0.002421	0.000000	-89.680316	49.850632	-0.002367
0.530000	-0.002419	0.000000	-89.599487	49.790114	-0.002125
0.531000	-0.002417	0.000000	-89.507155	49.543640	-0.002166
0.532000	-0.002415	0.000000	-89.454685	49.459291	-0.002287
0.533000	-0.002425	0.000000	-89.810735	49.561659	-0.002246
0.534000	-0.002433	0.000000	-90.114198	49.570393	-0.002166
0.535000	-0.002428	0.000000	-89.919461	49.628819	-0.002408
0.536000	-0.002425	0.000000	-89.799079	49.658799	-0.002166
0.537000	-0.002433	0.000000	-90.104197	49.581930	-0.002166
0.538000	-0.002441	0.000000	-90.399706	49.554394	-0.001924
0.539000	-0.002448	0.000000	-90.683382	49.697444	-0.002287
0.540000	-0.002454	0.000000	-90.906127	49.661465	-0.002408
0.541000	-0.002453	0.000000	-90.867202	49.570488	-0.001924
0.542000	-0.002443	0.000000	-90.489360	49.431628	-0.002408
0.543000	-0.002422	0.000000	-89.711489	49.463979	-0.002166
0.544000	-0.002386	0.000000	-88.372500	49.853781	-0.002166
0.545000	-0.002355	0.000000	-87.231841	50.533779	-0.001964
0.546000	-0.002332	0.000000	-86.365442	51.691197	-0.001803
0.547000	-0.002320	0.000000	-85.929603	53.548795	-0.001924
0.548000	-0.002322	0.000000	-85.995143	56.006599	-0.001682
0.549000	-0.002327	0.000000	-86.179487	59.007390	-0.001762
0.550000	-0.002330	0.000000	-86.287964	62.366167	-0.001682
0.551000	-0.002320	0.000000	-85.935899	66.368078	-0.001722
0.552000	-0.002303	0.000000	-85.287760	70.818780	-0.001561
0.553000	-0.002282	0.000000	-84.503672	75.886084	-0.001278
0.554000	-0.002252	0.000000	-83.418746	81.744542	-0.001238
0.555000	-0.002219	0.000000	-82.167431	88.763171	-0.000754
0.556000	-0.002202	0.000000	-81.566301	96.781908	-0.000835
0.557000	-0.002199	0.000000	-81.455647	105.601266	-0.000956
0.558000	-0.002210	0.000000	-81.856292	115.031688	-0.000553
0.559000	-0.002223	0.000000	-82.350282	125.154039	-0.000432
0.560000	-0.002229	0.000000	-82.561902	135.920730	-0.000230
0.561000	-0.002229	0.000000	-82.541505	147.302382	-0.000270
0.562000	-0.002226	0.000000	-82.447166	159.004734	-0.000109
0.563000	-0.002225	0.000000	-82.419252	170.809627	0.000173
0.564000	-0.002216	0.000000	-82.089812	182.604622	0.000133
0.565000	-0.002210	0.000000	-81.846730	194.601356	0.000698
0.566000	-0.002213	0.000000	-81.969769	206.940066	0.000456
0.567000	-0.002220	0.000000	-82.215934	219.509892	0.000577
0.568000	-0.002225	0.000000	-82.400078	232.188242	0.000899
0.569000	-0.002223	0.000000	-82.325787	244.971132	0.000738
0.570000	-0.002208	0.000000	-81.792237	257.911284	0.001141
0.571000	-0.002185	0.000000	-80.920600	270.991370	0.001544
0.572000	-0.002173	0.000000	-80.489364	284.153136	0.001383
0.573000	-0.002164	0.000000	-80.158451	297.320978	0.001867
0.574000	-0.002151	0.000000	-79.665546	310.342555	0.001827
0.575000	-0.002143	0.000000	-79.384691	323.392731	0.002109
0.576000	-0.002138	0.000000	-79.171423	336.593957	0.002230
0.577000	-0.002146	0.000000	-79.474783	349.830731	0.002230
0.578000	-0.002170	0.000000	-80.373681	362.740206	0.002512
0.579000	-0.002189	0.000000	-81.061316	375.399737	0.002512
0.580000	-0.002198	0.000000	-81.421701	387.705012	0.002633
0.581000	-0.002196	0.000000	-81.316351	399.759666	0.002714
0.582000	-0.002183	0.000000	-80.839831	411.692875	0.002916
0.583000	-0.002175	0.000000	-80.568022	423.903835	0.002916
0.584000	-0.002179	0.000000	-80.708405	436.414728	0.003198
0.585000	-0.002180	0.000000	-80.735445	449.093035	0.003561
0.586000	-0.002168	0.000000	-80.301870	461.728612	0.003561
0.587000	-0.002151	0.000000	-79.655244	474.450587	0.004125
0.588000	-0.002137	0.000000	-79.136207	487.121231	0.003843
0.589000	-0.002123	0.000000	-78.637224	499.557669	0.004004
0.590000	-0.002109	0.000000	-78.098446	511.881186	0.003843
0.591000	-0.002091	0.000000	-77.444846	524.069665	0.004408
0.592000	-0.002080	0.000000	-77.020380	536.267035	0.004206
0.593000	-0.002075	0.000000	-76.846449	548.530832	0.004690
0.594000	-0.002080	0.000000	-77.045404	560.959151	0.004932
0.595000	-0.002093	0.000000	-77.521444	573.486411	0.004730
0.596000	-0.002109	0.000000	-78.108792	586.338582	0.005254
0.597000	-0.002143	0.000000	-79.370956	599.416024	0.005053
0.598000	-0.002192	0.000000	-81.198466	612.356277	0.005295
0.599000	-0.002232	0.000000	-82.659294	625.245281	0.005456
0.600000	-0.002258	0.000000	-83.628757	637.824468	0.005698
0.601000	-0.002278	0.000000	-84.358089	649.989247	0.005577
0.602000	-0.002288	0.000000	-84.745619	662.038138	0.005819
0.603000	-0.002285	0.000000	-84.639952	674.138922	0.005900
0.604000	-0.002277	0.000000	-84.326143	686.387330	0.006021
0.605000	-0.002268	0.000000	-83.984336	698.481120	0.006545
0.606000	-0.002242	0.000000	-83.052137	710.627253	0.006505
0.607000	-0.002206	0.000000	-81.717532	722.947007	0.006505
0.608000	-0.002173	0.000000	-80.492031	735.379284	0.007029
0.609000	-0.002146	0.000000	-79.477377	747.988233	0.006787
0.610000	-0.002119	0.000000	-78.496639	760.704253	0.007311
0.611000	-0.002105	0.000000	-77.973376	773.451668	0.007795
0.612000	-0.002102	0.000000	-77.834273	786.365120	0.007513
0.613000	-0.002107	0.000000	-78.031049	799.113436	0.007513
0.614000	-0.002118	0.000000	-78.427049	811.720566	0.007956
0.615000	-0.002137	0.000000	-79.156216	824.237642	0.007916
0.616000	-0.002169	0.000000	-80.330067	836.719380	0.008279
0.617000	-0.002200	0.000000	-81.468255	849.176006	0.008037
0.618000	-0.002230	0.000000	-82.576228	861.442648	0.008400
0.619000	-0.002250	0.000000	-83.332971	873.637306	0.008521
0.620000	-0.002263	0.000000	-83.801327	885.946610	0.008642
0.621000	-0.002272	0.000000	-84.158687	898.339761	0.008803
0.622000	-0.002281	0.000000	-84.465207	910.622145	0.009126
0.623000	-0.002273	0.000000	-84.198838	923.036217	0.009045
0.624000	-0.002258	0.000000	-83.624744	935.743877	0.009408
0.625000	-0.002245	0.000000	-83.136694	948.408081	0.009529
0.626000	-0.002233	0.000000	-82.701065	960.975813	0.009448
0.627000	-0.002224	0.000000	-82.369813	973.549954	0.009610
0.628000	-0.002221	0.000000	-82.244571	986.003599	0.009852
0.629000	-0.002201	0.000000	-81.522612	998.302109	0.010053
0.630000	-0.002176	0.000000	-80.606506	1010.283854	0.010134
0.631000	-0.002157	0.000000	-79.899932	1022.251161	0.010376
0.632000	-0.002142	0.000000	-79.332609	1034.437991	0.010658
0.633000	-0.002131	0.000000	-78.929555	1046.853402	0.010336
0.634000	-0.002127	0.000000	-78.779167	1059.293280	0.010699
0.635000	-0.002121	0.000000	-78.558627	1071.787516	0.011223
0.636000	-0.002121	0.000000	-78.554155	1084.257789	0.011021
0.637000	-0.002131	0.000000	-78.911000	1096.808554	0.011465
0.638000	-0.002139	0.000000	-79.226189	1109.357371	0.011505
0.639000	-0.002142	0.000000	-79.349307	1122.079223	0.011384
0.640000	-0.002153	0.000000	-79.745604	1134.815409	0.011666
0.641000	-0.002172	0.000000	-80.447262	1147.504176	0.011828
0.642000	-0.002186	0.000000	-80.970992	1160.102347	0.012029
0.643000	-0.002184	0.000000	-80.881027	1172.580865	0.012110
0.644000	-0.002173	0.000000	-80.465686	1185.000949	0.012473
0.645000	-0.002159	0.000000	-79.978816	1197.732808	0.012392
0.646000	-0.002143	0.000000	-79.374581	1210.467795	0.012554
0.647000	-0.002132	0.000000	-78.960641	1223.131751	0.012513
0.648000	-0.002123	0.000000	-78.639008	1235.569935	0.012796
0.649000	-0.002126	0.000000	-78.737481	1247.784605	0.013078
0.650000	-0.002124	0.000000	-78.655555	1259.853577	0.013038
0.651000	-0.002111	0.000000	-78.187749	1272.023253	0.013320
0.652000	-0.002106	0.000000	-78.012627	1284.373775	0.013199
0.653000	-0.002109	0.000000	-78.118493	1296.993582	0.013804
0.654000	-0.002126	0.000000	-78.738481	1309.571117	0.013763
0.655000	-0.002153	0.000000	-79.738176	1322.040405	0.013602
0.656000	-0.002173	0.000000	-80.493011	1334.471867	0.014086
0.657000	-0.002188	0.000000	-81.027938	1346.923705	0.014126
0.658000	-0.002195	0.000000	-81.308240	1359.552129	0.014247
0.659000	-0.002202	0.000000	-81.568264	1372.126837	0.014409
0.660000	-0.002206	0.000000	-81.710218	1384.897045	0.014731
0.661000	-0.002212	0.000000	-81.922147	1397.835265	0.014691
0.662000	-0.002221	0.000000	-82.268617	1410.487245	0.014973
